Repository: ML-Perez-Gonzalez/Archaeometry-Iron-Eisenberg

# Archaeometry-Iron-Eisenberg

Master Thesis in Archaeometry by Tübingen University 
Title: Iron production of Roman Vicus of Eisenberg: provenance and thecnology. 

Abstract 
The Roman Vicus of Eisenberg, localized in Pfalz, Germany, and founded approximately in the 20 BC, is well known for its iron smelting remains. In the last systematic excavations (1995-2006), iron ores, slags, blooms and final iron objects were found inside the houses of the Vicus.

File: results/ds_results_main_material.csv
;Material;type;Na2O;MgO;Al2O3;SiO2;P2O5;K2O;CaO;MnO;FeO;TiO2
0;Bloom;mean;0.370;1.015;9.147;25.363;1.113;2.701;4.423;7.943;47.654;0.270
1;Bloom;min;0.231;0.772;7.721;22.336;0.633;2.114;3.518;7.193;44.378;0.161
2;Bloom;max;0.502;1.177;10.316;27.305;1.650;3.110;4.842;8.799;54.470;0.352
3;Bloom;std;0.064;0.093;0.558;1.237;0.290;0.257;0.327;0.410;2.497;0.044
4;Flow Slag;mean;0.335;1.497;6.299;27.983;0.330;2.587;3.130;3.923;53.586;0.330
5;Flow Slag;min;0.222;0.742;3.670;21.039;0.193;0.961;2.002;0.753;43.382;0.216
6;Flow Slag;max;0.609;2.109;8.717;37.099;0.566;4.252;5.260;9.253;66.926;0.435
7;Flow Slag;std;0.107;0.453;1.852;4.716;0.103;1.192;0.954;2.298;8.492;0.073
8;Iron-SI;mean;0.173;0.900;5.978;33.438;1.234;1.640;4.424;1.004;50.904;0.305
9;Iron-SI;min;0.010;0.010;2.640;14.143;0.010;0.480;1.312;0.010;1.851;0.040
10;Iron-SI;max;0.860;2.602;12.177;67.561;3.942;3.850;10.328;5.070;76.358;0.680
11;Iron-SI;std;0.207;0.843;2.909;17.551;1.064;0.994;2.807;1.294;25.222;0.179
12;Iron-SI-P;mean;0.402;0.834;5.550;27.979;2.622;1.716;3.408;0.662;56.586;0.241
13;Iron-SI-P;min;0.020;0.020;1.210;11.792;0.020;0.160;0.770;0.010;14.839;0.010
14;Iron-SI-P;max;1.710;2.713;18.210;66.233;8.251;3.865;6.447;2.229;75.900;0.842
15;Iron-SI-P;std;0.434;0.697;3.829;13.965;2.184;0.945;1.505;0.576;17.543;0.195
16;Ore;mean;0.081;0.586;5.077;19.910;0.706;1.443;0.752;3.160;67.775;0.510
17;Ore;min;0.032;0.225;1.829;8.826;0.215;0.278;0.151;0.021;37.813;0.164
18;Ore;max;0.159;2.105;8.713;48.937;2.517;2.801;1.511;8.888;83.945;2.105
19;Ore;std;0.040;0.530;2.171;12.422;0.738;0.739;0.402;2.914;12.626;0.551
20;Oven Slag;mean;0.286;1.024;5.601;26.002;0.374;2.084;2.686;4.241;57.375;0.328
21;Oven Slag;min;0.112;0.510;2.849;21.276;0.239;0.510;1.383;1.185;48.379;0.177
22;Oven Slag;max;0.684;1.401;7.025;33.423;0.667;3.105;3.513;7.818;71.757;0.413
23;Oven Slag;std;0.244;0.317;1.526;4.652;0.164;1.034;0.756;2.287;8.758;0.093
24;Plate Slag;mean;0.290;1.248;6.367;26.278;0.285;2.260;2.225;4.108;56.636;0.303
25;Plate Slag;min;0.144;0.276;1.781;16.204;0.145;0.287;0.860;0.461;42.629;0.102
26;Plate Slag;max;0.471;2.531;9.023;33.552;0.622;3.282;3.418;7.759;79.671;0.401
27;Plate Slag;std;0.111;0.662;2.500;5.787;0.144;1.016;0.784;2.310;12.346;0.103
28;Smithing Slag;mean;0.366;0.689;3.138;17.583;0.268;1.196;2.107;1.467;73.015;0.170
29;Smithing Slag;min;0.206;0.246;0.961;8.549;0.220;0.271;1.392;0.123;61.269;0.049
30;Smithing Slag;max;0.764;1.109;5.753;23.356;0.320;2.029;3.041;2.764;87.866;0.272
31;Smithing Slag;std;0.267;0.354;2.251;6.457;0.051;0.886;0.812;1.461;11.495;0.104

File: results/ds_results_trace_material.csv
;Material;type;Li;Be;S;Sc;V;Cr;Co;Ni;Cu;Zn;Ga;As;Rb;Sr;Y;Zr;Nb;Mo;Sn;Sb;Cs;Ba;La;Ce;Pr;Nd;Sm;Eu;Gd;Tb;Dy;Ho;Er;Tm;Yb;Lu;Hf;Ta;W;Th;U;Ce*;Eu*
0;Bloom;mean;24.876;11.378;305.310;8.837;45.741;22.993;19.697;6.461;5.071;18.282;7.464;1.153;92.717;225.551;45.159;70.607;6.037;1.656;0.908;;7.576;3520.224;19.614;41.608;4.998;21.612;5.869;1.634;8.581;1.375;8.276;1.697;4.686;0.641;4.122;0.590;1.980;0.453;0.841;5.410;10.578;0.958;1.034
1;Bloom;min;14.000;1.400;170.900;6.000;14.500;1.800;0.010;0.010;0.010;0.010;4.700;0.010;9.900;26.300;18.200;19.500;1.000;1.000;0.100;;0.900;429.800;2.600;5.500;0.600;3.000;1.000;0.200;1.700;0.300;2.500;0.600;2.100;0.400;2.800;0.400;0.700;0.100;0.100;0.800;1.400;0.827;0.679
2;Bloom;max;38.400;24.200;797.500;13.000;197.000;82.700;928.000;328.700;117.500;149.100;11.600;50.900;172.600;449.200;82.600;142.700;11.500;7.000;1.600;;12.700;6654.700;40.200;74.300;9.800;46.000;12.400;3.300;18.200;2.800;16.900;3.300;8.300;1.000;5.900;0.900;4.200;0.900;1.500;12.100;18.500;1.072;1.228
3;Bloom;std;4.940;3.890;128.796;1.443;27.232;17.146;120.712;42.721;15.171;17.531;1.071;6.600;31.108;80.076;9.915;20.839;1.890;0.811;0.308;;2.435;1283.493;6.374;13.362;1.601;7.029;1.847;0.517;2.571;0.388;2.159;0.406;0.957;0.108;0.662;0.114;0.604;0.133;0.265;1.805;3.290;0.063;0.086
4;Flow Slag;mean;24.956;5.812;300.791;9.870;33.866;30.877;7.295;7.898;18.865;38.413;6.562;5.012;75.990;145.911;37.809;214.100;6.065;0.899;1.237;0.151;7.008;564.630;23.370;39.413;5.315;23.337;5.674;1.165;5.919;0.912;5.603;1.158;3.331;0.471;3.108;0.448;5.948;0.529;0.982;7.110;5.261;0.804;0.947
5;Flow Slag;min;12.580;1.710;233.800;5.430;13.270;14.450;0.870;2.520;7.810;12.130;5.620;0.490;30.010;71.240;13.630;92.390;4.130;0.230;0.760;0.000;1.950;363.160;13.650;22.920;3.020;12.830;2.750;0.550;2.790;0.420;2.470;0.480;1.370;0.190;1.350;0.190;2.710;0.360;0.700;4.510;1.210;0.747;0.854
6;Flow Slag;max;37.050;14.820;390.900;12.710;47.900;59.630;19.150;17.610;69.320;128.510;8.830;30.860;139.980;303.350;67.000;349.350;8.390;2.370;1.760;0.460;18.050;1055.290;30.810;61.800;7.990;38.820;10.440;2.160;11.690;1.730;10.100;2.070;5.800;0.790;4.970;0.710;9.380;0.740;1.870;9.640;16.350;0.914;1.056
7;Flow Slag;std;8.688;3.708;46.219;2.759;12.211;14.546;5.992;5.446;17.805;31.757;0.978;8.936;32.167;67.390;17.333;85.159;1.557;0.646;0.319;0.133;4.597;227.217;6.527;12.135;1.598;7.745;2.166;0.457;2.616;0.400;2.372;0.504;1.432;0.200;1.243;0.184;2.233;0.139;0.320;2.129;4.250;0.047;0.056
8;Iron-SI;mean;28.366;5.451;1361.015;14.280;62.673;57.996;4.437;14.214;4.672;4.925;7.404;3.729;69.692;331.184;75.531;164.301;6.582;0.678;1.604;0.213;5.500;990.289;45.308;87.102;10.242;42.038;9.357;2.161;10.704;1.573;9.989;2.061;6.124;0.836;5.337;0.804;4.282;0.644;4.282;7.160;6.223;0.937;0.986
9;Iron-SI;min;20.100;3.400;323.350;5.820;0.310;0.010;0.060;0.010;0.470;1.140;0.420;0.010;26.660;49.490;29.360;112.560;1.210;0.010;0.010;0.010;1.420;227.230;19.830;40.320;4.970;22.350;4.650;0.870;4.430;0.770;4.930;0.790;2.610;0.280;1.990;0.240;3.050;0.390;3.050;4.160;1.030;0.830;0.534
10;Iron-SI;max;41.470;9.350;2973.770;25.080;229.290;275.420;23.770;132.010;20.410;16.160;21.110;36.320;170.190;825.820;111.520;268.670;14.800;2.180;4.610;1.940;15.340;2030.980;66.660;114.070;14.370;60.640;13.180;3.600;16.330;2.280;14.880;3.080;9.110;1.330;8.570;1.440;6.740;0.920;6.740;10.550;12.070;1.058;1.227
11;Iron-SI;std;6.998;1.505;720.848;6.716;71.913;79.609;5.231;27.329;4.395;3.987;5.881;7.436;45.065;313.767;26.673;31.965;3.023;0.504;1.557;0.403;3.243;796.799;14.875;21.776;2.885;11.299;2.455;0.856;3.680;0.499;3.061;0.698;2.008;0.314;1.995;0.355;0.841;0.163;0.841;2.248;4.043;0.091;0.153
12;Iron-SI-P;mean;22.402;3.530;1298.611;10.640;83.305;116.849;32.948;48.975;11.723;16.326;11.598;11.182;42.135;122.048;28.585;158.698;6.695;1.160;1.068;0.471;2.167;405.863;21.302;42.678;5.013;20.934;4.699;1.006;4.616;0.693;4.361;0.858;2.643;0.349;2.513;0.353;4.087;0.455;4.087;4.849;3.602;0.943;1.027
13;Iron-SI-P;min;8.670;0.010;0.010;5.620;9.520;2.800;1.230;0.510;1.230;0.480;0.390;0.010;0.420;21.890;8.230;62.850;1.680;0.030;0.100;0.010;0.130;97.150;6.770;11.110;1.600;7.190;1.160;0.320;1.290;0.140;1.290;0.290;0.810;0.110;0.850;0.170;1.660;0.140;1.660;1.060;0.460;0.678;0.697
14;Iron-SI-P;max;45.610;12.090;2788.960;21.710;289.490;497.010;165.820;323.930;44.970;93.050;29.570;93.620;103.110;242.550;57.600;277.370;14.390;4.530;5.030;3.440;5.650;773.160;34.720;76.010;8.830;37.060;9.710;1.940;8.530;1.330;7.940;1.510;5.220;0.570;4.750;0.700;8.300;1.020;8.300;7.390;13.070;1.137;2.067
15;Iron-SI-P;std;8.503;2.532;610.448;3.714;65.767;120.630;45.615;69.804;10.528;20.904;7.586;19.332;25.547;55.323;14.275;54.480;2.536;1.156;1.174;0.764;1.396;154.718;7.078;14.560;1.628;7.503;1.878;0.402;1.928;0.310;1.900;0.368;1.106;0.133;0.972;0.131;1.369;0.175;1.369;1.454;2.562;0.100;0.247
16;Ore;mean;17.413;45.838;2553.885;8.936;75.712;40.493;25.496;67.199;63.823;121.585;6.315;263.241;61.005;86.082;40.555;35.486;3.317;8.621;1.938;5.428;7.101;1118.114;15.245;28.405;4.906;21.491;6.450;1.407;6.857;1.175;6.691;1.324;3.684;0.512;3.284;0.499;1.101;0.260;3.648;3.487;8.864;0.956;1.117
17;Ore;min;2.640;4.150;262.730;3.200;32.000;12.600;7.350;22.970;15.200;56.760;2.400;6.900;15.500;0.010;10.760;16.300;1.460;0.640;0.780;1.340;1.780;171.840;5.070;11.060;2.040;8.200;2.540;0.610;2.300;0.420;2.500;0.480;1.360;0.190;1.250;0.180;0.390;0.090;0.460;1.510;1.640;0.325;0.664
18;Ore;max;30.000;380.000;3869.760;28.900;152.000;99.350;65.000;151.000;273.000;350.000;9.850;2245.390;104.000;241.860;196.000;86.000;5.690;35.450;6.690;26.600;12.500;2250.000;31.020;51.000;10.690;52.720;20.400;3.100;23.100;4.500;26.500;5.500;16.000;2.330;15.400;2.330;2.840;0.460;30.000;5.400;69.000;2.595;1.306
19;Ore;std;10.051;111.024;1226.596;6.830;35.977;25.426;17.529;37.184;80.736;80.988;2.378;663.315;30.062;74.874;53.196;21.590;1.210;11.061;1.609;7.292;3.514;723.457;9.447;13.423;3.290;16.692;5.670;0.908;6.406;1.192;6.984;1.454;4.242;0.618;4.089;0.618;0.780;0.106;8.752;1.218;19.968;0.648;0.182
20;Oven Slag;mean;23.710;4.688;274.384;8.820;38.790;29.776;33.578;59.912;157.244;29.770;8.008;33.842;78.798;140.600;24.208;179.598;5.748;1.908;1.666;1.368;7.462;688.326;19.464;33.494;4.422;19.568;4.538;0.900;4.416;0.666;4.054;0.818;2.340;0.334;2.250;0.330;5.140;0.496;1.398;6.880;4.282;0.815;0.956
21;Oven Slag;min;9.690;0.960;176.170;5.100;12.890;16.490;1.580;2.450;12.130;12.870;3.960;0.700;19.430;48.530;14.930;64.000;2.730;0.500;0.970;0.200;1.630;187.930;11.160;16.470;2.210;9.700;2.270;0.510;2.340;0.350;2.280;0.470;1.380;0.210;1.370;0.190;1.900;0.230;0.790;3.020;1.040;0.753;0.842
22;Oven Slag;max;33.880;10.450;376.970;11.940;60.780;39.620;127.130;247.920;369.670;54.880;12.750;111.890;108.860;253.400;27.750;264.240;7.600;5.300;2.740;3.960;10.720;1050.000;26.020;45.300;5.940;27.050;6.100;1.140;5.930;0.860;4.930;0.980;2.840;0.420;2.790;0.430;7.850;0.660;2.880;10.050;8.600;0.849;1.040
23;Oven Slag;std;9.398;3.529;85.066;2.600;17.363;8.769;53.844;105.626;183.428;15.366;3.579;48.692;36.836;74.034;5.298;81.293;1.882;2.033;0.862;1.694;3.741;321.419;5.424;10.730;1.373;6.383;1.465;0.247;1.310;0.190;1.036;0.205;0.578;0.078;0.573;0.089;2.356;0.167;0.888;2.516;2.726;0.038;0.091
24;Plate Slag;mean;28.166;7.905;496.294;9.768;31.070;27.397;7.269;11.691;31.306;64.762;6.637;2.681;75.164;178.721;39.326;177.613;5.996;0.847;1.834;0.190;6.886;478.472;24.065;40.701;5.463;23.126;5.472;1.149;5.871;0.913;5.570;1.185;3.373;0.467;3.063;0.440;4.954;0.520;0.934;7.186;6.588;0.806;0.951
25;Plate Slag;min;5.880;0.390;162.570;2.650;3.290;5.410;3.580;2.720;7.140;4.970;2.910;0.910;9.170;22.260;6.700;47.940;1.060;0.230;0.850;0.090;0.750;63.440;5.260;7.860;1.080;4.580;0.970;0.200;1.010;0.160;0.960;0.200;0.570;0.080;0.540;0.080;1.380;0.100;0.450;1.520;0.420;0.744;0.883
26;Plate Slag;max;49.670;13.020;2510.000;13.750;49.090;39.010;14.790;62.420;78.000;281.000;9.760;5.520;110.110;370.000;72.520;324.420;8.510;1.310;5.810;0.320;11.720;941.290;39.290;57.620;7.880;35.220;8.310;1.930;9.850;1.480;9.010;1.930;5.380;0.750;4.750;0.680;9.140;0.740;1.300;11.670;14.800;0.853;1.086
27;Plate Slag;std;12.975;4.242;710.996;3.461;14.683;11.453;3.794;18.064;25.971;79.163;2.316;1.371;35.169;114.894;20.768;89.460;2.420;0.395;1.439;0.080;3.354;238.251;10.329;16.947;2.296;9.741;2.399;0.531;2.832;0.431;2.693;0.591;1.637;0.229;1.437;0.202;2.566;0.208;0.264;2.994;4.160;0.036;0.061
28;Smithing Slag;mean;10.273;3.240;1369.767;4.857;20.785;19.615;33.635;342.933;51.432;15.580;3.758;21.800;38.888;80.758;11.607;63.032;3.042;4.485;1.415;1.325;3.188;434.650;10.238;18.570;2.585;9.585;2.248;0.453;2.110;0.333;1.985;0.398;1.157;0.158;1.035;0.158;1.788;0.247;1.048;3.505;1.145;0.817;0.989
29;Smithing Slag;min;5.880;0.430;251.320;2.050;11.440;11.140;0.010;10.580;30.630;10.420;2.460;2.570;11.250;55.770;3.040;18.370;1.010;1.430;1.130;0.750;0.760;246.850;3.160;6.320;0.900;2.970;0.660;0.150;0.580;0.090;0.530;0.110;0.320;0.040;0.300;0.050;0.580;0.090;0.580;0.990;0.400;0.756;0.898
30;Smithing Slag;max;18.700;9.630;3164.080;7.690;34.560;36.380;71.920;934.440;66.260;22.200;5.500;53.760;74.410;113.090;24.560;88.780;5.200;8.000;1.660;2.190;6.210;988.410;21.010;39.990;5.630;19.780;4.680;0.980;4.430;0.740;4.210;0.840;2.330;0.300;1.940;0.290;2.370;0.450;2.370;6.530;2.260;0.851;1.139
31;Smithing Slag;std;5.915;4.324;1381.917;2.341;9.904;11.362;36.991;436.248;15.773;5.337;1.275;24.066;30.296;28.699;9.266;30.799;1.712;2.696;0.219;0.697;2.840;369.182;7.717;15.039;2.120;7.301;1.759;0.369;1.664;0.285;1.594;0.316;0.862;0.111;0.704;0.101;0.820;0.152;0.882;2.409;0.857;0.042;0.112

File: results/sample_results_trace_.csv
;Sample;Material;Li;Be;S;Sc;V;Cr;Co;Ni;Cu;Zn;Ga;As;Rb;Sr;Y;Zr;Nb;Mo;Sn;Sb;Cs;Ba;La;Ce;Pr;Nd;Sm;Eu;Gd;Tb;Dy;Ho;Er;Tm;Yb;Lu;Hf;Ta;W;Th;U;Ce*;Eu*
0;MA-200975;Ore;28.700;4.150;481.610;7.600;48.120;31.540;7.350;22.970;32.450;143.680;9.850;36.730;101.310;83.280;25.770;36.900;4.760;3.260;1.980;1.600;11.450;697.270;13.560;24.240;3.250;15.860;4.420;1.010;4.850;0.780;4.730;0.960;2.690;0.370;2.400;0.350;1.170;0.360;1.130;5.190;1.640;0.833;1.016
1;MA-200977;Ore;18.610;9.660;262.730;6.270;70.220;36.660;14.530;58.070;30.090;87.710;8.270;43.760;68.960;241.860;53.390;23.290;3.040;35.450;1.310;4.420;8.380;1421.890;31.020;42.300;10.690;52.720;13.540;2.990;14.060;1.970;10.570;1.950;5.090;0.610;3.650;0.540;0.680;0.220;0.880;3.710;2.200;0.520;1.013
2;MA-200978;Oven Slag;19.330;4.800;376.970;7.890;43.840;30.630;32.220;27.710;369.670;25.050;12.750;51.710;70.500;149.470;25.520;264.240;5.440;2.320;2.460;2.240;6.410;817.920;18.820;32.180;4.420;19.180;4.430;0.860;4.720;0.710;4.250;0.850;2.340;0.330;2.120;0.320;7.850;0.470;2.880;6.780;4.080;0.805;0.878
3;MA-200979;Oven Slag;27.490;3.170;238.360;8.740;34.660;27.190;1.600;3.480;24.990;27.920;5.810;0.700;87.030;115.640;25.390;175.660;6.010;0.650;0.980;0.210;7.920;780.070;19.550;34.730;4.550;19.280;4.370;0.910;4.280;0.680;4.190;0.830;2.400;0.340;2.240;0.340;4.820;0.510;0.790;7.110;3.570;0.840;0.986
4;MA-200980;Oven Slag;33.880;4.060;231.150;10.430;41.780;34.950;1.580;2.450;33.510;28.130;6.970;1.030;108.170;135.960;27.450;145.650;6.960;0.770;1.180;0.230;10.720;1050.000;21.770;38.790;4.990;22.630;5.520;1.140;4.810;0.730;4.620;0.960;2.740;0.370;2.730;0.370;4.170;0.610;0.890;7.440;4.120;0.849;1.040
5;MA-200981;Oven Slag;9.690;0.960;176.170;5.100;12.890;16.490;5.360;18.000;12.130;12.870;3.960;3.880;19.430;48.530;14.930;64.000;2.730;0.500;0.970;0.200;1.630;187.930;11.160;16.470;2.210;9.700;2.270;0.510;2.340;0.350;2.280;0.470;1.380;0.210;1.370;0.190;1.900;0.230;0.850;3.020;1.040;0.753;1.035
6;MA-200983;Oven Slag;28.160;10.450;349.270;11.940;60.780;39.620;127.130;247.920;345.920;54.880;10.550;111.890;108.860;253.400;27.750;248.440;7.600;5.300;2.740;3.960;10.630;605.710;26.020;45.300;5.940;27.050;6.100;1.080;5.930;0.860;4.930;0.980;2.840;0.420;2.790;0.430;6.960;0.660;1.580;10.050;8.600;0.831;0.842
7;MA-200984;Smithing Slag;18.700;9.630;3164.080;7.690;34.560;36.380;3.940;10.580;30.630;10.420;5.500;2.570;74.410;113.090;24.560;88.780;5.200;4.210;1.660;1.590;6.210;988.410;21.010;39.990;5.630;19.780;4.680;0.980;4.430;0.740;4.210;0.840;2.330;0.300;1.940;0.290;2.370;0.450;2.370;6.530;2.260;0.837;1.010
8;MA-200985;Smithing Slag;6.450;0.430;314.130;4.330;20.490;15.500;58.670;409.590;60.580;12.210;3.370;53.760;16.280;96.760;7.570;74.630;3.020;4.300;1.460;2.190;0.760;253.030;6.700;10.270;1.430;6.090;1.330;0.260;1.350;0.200;1.240;0.250;0.770;0.110;0.710;0.120;2.210;0.190;0.600;2.300;0.550;0.756;0.908
9;MA-200986;Smithing Slag;10.060;2.140;251.320;5.360;16.650;15.440;71.920;17.120;48.260;22.200;3.700;3.920;53.610;57.410;11.260;70.350;2.940;1.430;1.410;0.750;5.010;250.310;10.080;17.700;2.380;9.500;2.320;0.420;2.080;0.300;1.960;0.390;1.210;0.180;1.190;0.170;1.990;0.260;0.640;4.200;1.370;0.824;0.898
10;MA-200987;Smithing Slag;5.880;0.760;1749.540;2.050;11.440;11.140;0.010;934.440;66.260;17.490;2.460;26.950;11.250;55.770;3.040;18.370;1.010;8.000;1.130;0.770;0.770;246.850;3.160;6.320;0.900;2.970;0.660;0.150;0.580;0.090;0.530;0.110;0.320;0.040;0.300;0.050;0.580;0.090;0.580;0.990;0.400;0.851;1.139
11;MA-200988-1A;Bloom;21.741;11.224;449.865;9.941;46.400;30.200;4.465;1.001;2.071;16.841;6.700;0.190;86.782;229.706;50.082;75.324;5.829;1.612;0.841;;6.965;3382.406;19.865;38.088;4.953;22.300;6.041;1.624;9.188;1.482;9.318;1.924;5.318;0.735;4.765;0.712;2.253;0.494;0.729;5.994;10.053;0.877;0.975
12;MA-200988-1B;Bloom;27.752;12.595;212.767;8.048;32.414;12.510;1.452;0.201;3.024;15.848;7.548;0.310;105.081;251.081;43.210;70.071;6.733;1.281;1.048;;8.500;4003.338;20.238;46.048;5.219;21.957;5.981;1.710;8.486;1.324;7.857;1.571;4.338;0.581;3.667;0.510;1.795;0.443;0.990;5.133;11.538;1.019;1.087
13;MA-200988-2B;Bloom;24.538;10.286;280.833;8.733;58.533;27.643;50.272;17.140;9.548;21.881;8.000;2.775;85.157;196.657;43.124;67.324;5.510;2.067;0.824;;7.148;3148.676;18.786;40.019;4.814;20.710;5.619;1.567;8.186;1.338;7.852;1.638;4.524;0.624;4.057;0.571;1.943;0.429;0.781;5.214;10.043;0.963;1.030
14;MA-200989;Plate Slag;27.550;9.720;235.990;10.380;33.490;27.770;5.500;3.810;29.420;64.000;6.490;0.910;56.960;136.920;58.920;291.210;6.220;0.620;1.340;0.090;5.340;517.110;24.960;44.760;6.440;30.570;7.950;1.690;9.020;1.400;8.760;1.930;5.380;0.750;4.660;0.680;8.420;0.560;0.810;7.730;6.630;0.804;0.928
15;MA-200990;Plate Slag;11.480;1.640;167.610;4.600;11.880;10.340;3.580;3.460;9.450;4.970;3.880;1.490;30.720;51.400;10.320;94.610;2.200;0.330;0.980;0.320;2.710;240.970;7.660;12.470;1.660;7.130;1.720;0.360;1.630;0.260;1.560;0.320;0.940;0.130;0.930;0.140;2.730;0.190;0.450;2.660;0.840;0.797;1.009
16;MA-200991;Plate Slag;5.880;0.390;162.570;2.650;3.290;5.410;14.790;62.420;11.900;5.440;2.910;2.850;9.170;22.260;6.700;47.940;1.060;0.230;0.850;0.200;0.750;63.440;5.260;7.860;1.080;4.580;0.970;0.200;1.010;0.160;0.960;0.200;0.570;0.080;0.540;0.080;1.380;0.100;0.720;1.520;0.420;0.750;0.944
17;MA-200992;Plate Slag;34.160;10.130;290.890;12.130;44.440;36.770;3.800;2.720;18.640;49.160;9.760;1.450;110.110;310.930;33.220;324.420;8.510;1.120;1.540;0.130;11.720;941.290;29.210;51.530;6.830;28.250;6.310;1.170;6.120;0.930;5.600;1.130;3.320;0.460;3.190;0.470;9.140;0.740;1.300;11.670;6.780;0.832;0.883
18;MA-200994;Plate Slag;49.670;8.430;320.490;11.720;34.570;30.840;3.960;4.500;7.140;32.910;6.790;2.670;98.420;103.770;48.980;248.050;7.030;0.630;1.260;0.190;8.800;473.550;25.490;46.340;6.020;26.300;6.710;1.360;7.030;1.140;7.100;1.530;4.480;0.650;4.260;0.630;6.780;0.620;1.000;8.960;6.010;0.853;0.925
19;MA-200995;Plate Slag;37.950;13.020;271.910;13.750;49.090;39.010;11.830;12.360;10.680;72.630;9.000;5.520;102.890;290.390;40.090;133.750;7.490;1.280;1.320;0.140;9.120;555.060;28.830;45.350;5.820;25.380;5.550;1.110;6.030;0.920;5.590;1.200;3.560;0.480;3.250;0.460;4.000;0.660;0.770;7.840;14.800;0.796;0.895
20;MA-200996;Plate Slag;33.370;8.510;391.430;11.330;33.870;31.700;9.140;6.660;26.440;45.940;8.310;3.570;81.130;161.410;55.300;215.000;7.160;0.720;1.630;0.270;7.850;584.640;26.080;46.240;6.150;26.110;6.450;1.370;7.500;1.140;7.230;1.570;4.440;0.590;3.730;0.570;6.180;0.650;1.090;9.060;8.350;0.833;0.914
21;MA-200997;Plate Slag;34.000;12.900;2510.000;11.300;45.000;36.000;7.800;9.400;78.000;281.000;7.300;1.700;104.000;370.000;38.000;122.000;7.600;1.310;2.100;0.100;8.100;350.000;31.000;55.000;7.500;24.600;5.500;1.250;5.300;0.910;5.100;1.070;3.000;0.410;2.740;0.370;2.890;0.590;1.240;7.300;9.800;0.822;1.086
22;MA-200998;Plate Slag;28.620;5.560;288.520;9.940;32.630;21.820;7.900;6.390;53.240;54.530;7.870;3.020;101.930;213.450;29.210;171.010;6.110;1.010;1.510;0.170;9.370;646.970;22.870;39.840;5.250;23.120;5.250;1.050;5.220;0.790;4.790;0.980;2.810;0.390;2.580;0.390;4.340;0.540;1.130;7.940;7.350;0.829;0.939
23;MA-200999;Plate Slag;18.980;8.750;323.530;9.880;22.440;34.310;4.390;5.190;68.150;37.040;4.060;3.630;56.310;126.680;72.520;128.140;6.580;1.220;5.810;0.290;5.100;411.690;39.290;57.620;7.880;35.220;8.310;1.930;9.850;1.480;9.010;1.920;5.230;0.730;4.750;0.610;3.680;0.550;0.830;7.180;4.900;0.744;0.988
24;MA-201000;Flow Slag;21.890;3.000;276.090;10.080;31.230;46.600;2.790;13.180;7.810;36.820;5.740;1.590;58.200;94.350;47.650;219.840;5.790;0.680;0.760;0.060;4.210;382.520;25.910;38.870;5.280;22.690;5.190;1.150;5.780;0.940;5.870;1.260;3.690;0.510;3.280;0.480;6.050;0.500;0.710;5.510;4.380;0.756;0.977
25;MA-201001;Flow Slag;24.210;6.620;302.090;10.540;31.330;29.710;7.270;2.530;11.330;12.130;5.620;2.230;80.610;232.640;28.030;242.840;6.820;1.480;1.220;0.100;7.400;461.320;25.890;44.810;6.080;25.420;5.910;1.080;5.370;0.830;4.980;0.990;2.850;0.410;2.780;0.400;6.490;0.600;1.050;9.640;4.540;0.814;0.900
26;MA-201002;Flow Slag;26.150;3.800;390.900;12.580;44.380;59.630;2.500;15.020;11.390;42.270;6.550;1.290;69.080;120.800;57.650;218.840;7.050;0.720;0.900;0.070;4.980;462.950;30.810;45.470;6.070;26.950;6.150;1.330;6.970;1.100;7.060;1.500;4.350;0.610;3.960;0.570;6.070;0.620;0.700;6.690;4.950;0.755;0.944
27;MA-201003;Flow Slag;27.230;7.020;275.110;8.180;20.410;14.450;6.650;4.910;15.430;41.910;5.810;2.410;71.700;71.240;42.420;127.480;4.130;0.620;1.160;0.210;6.120;363.160;17.950;32.500;4.310;19.050;5.000;1.070;5.690;0.890;5.680;1.190;3.570;0.520;3.390;0.520;3.690;0.380;0.810;6.000;4.960;0.843;0.932
28;MA-201004;Flow Slag;15.950;2.140;367.150;6.740;45.740;19.850;10.750;17.610;18.380;36.310;6.510;30.860;48.720;113.010;13.630;113.550;4.520;2.370;1.760;0.460;3.440;762.300;15.060;25.350;3.350;14.750;3.400;0.680;2.960;0.420;2.470;0.480;1.370;0.200;1.350;0.190;3.620;0.360;1.020;4.680;1.320;0.813;1.007
29;MA-201005;Flow Slag;26.740;8.480;293.670;12.490;46.130;40.670;4.430;4.460;9.050;25.970;6.610;1.030;139.980;163.490;67.000;322.620;6.750;0.640;0.970;0.050;18.050;825.780;29.660;61.800;7.990;38.820;10.440;2.160;11.690;1.730;10.100;2.070;5.800;0.790;4.970;0.710;9.360;0.630;0.790;9.530;3.390;0.914;0.910
30;MA-201006;Flow Slag;12.580;1.710;233.800;6.200;17.970;15.700;19.150;11.640;18.780;21.760;6.540;9.670;30.010;122.580;18.280;253.170;4.240;0.360;1.200;0.310;1.950;410.480;13.650;22.920;3.020;12.830;3.280;0.550;2.790;0.420;2.590;0.540;1.490;0.230;1.610;0.220;6.710;0.370;0.910;4.790;1.210;0.814;0.854
31;MA-201008;Flow Slag;12.680;4.980;260.730;5.430;13.270;14.760;0.870;4.370;9.710;12.260;5.790;0.490;53.050;98.650;17.310;92.390;4.190;0.230;1.270;0.000;4.340;398.470;15.700;23.750;3.340;14.000;2.750;0.640;2.910;0.430;2.800;0.530;1.550;0.190;1.400;0.200;2.710;0.360;1.870;4.510;3.320;0.747;1.056
32;MA-201010;Flow Slag;35.810;4.240;293.190;11.820;47.900;38.420;1.890;2.520;28.070;27.210;7.840;1.040;108.970;147.330;35.660;268.870;8.390;0.710;1.110;0.100;10.450;1055.290;26.690;45.280;6.280;26.300;6.380;1.260;5.970;0.940;5.760;1.180;3.410;0.490;3.230;0.460;7.160;0.740;1.020;9.410;4.210;0.798;0.958
33;MA-201011;Flow Slag;34.230;7.120;282.860;11.800;36.760;28.420;16.470;3.670;69.320;128.510;6.340;1.420;64.350;137.580;50.210;349.350;7.180;0.480;1.620;0.170;5.160;647.520;25.140;44.120;6.230;27.130;7.050;1.480;8.230;1.310;8.120;1.700;4.890;0.710;4.730;0.700;9.380;0.630;1.010;9.240;9.240;0.804;0.901
34;MA-201012;Flow Slag;37.050;14.820;333.110;12.710;37.410;31.440;7.480;6.970;8.250;37.390;8.830;3.100;111.220;303.350;38.060;146.150;7.660;1.600;1.640;0.130;10.990;441.140;30.610;48.670;6.510;28.770;6.860;1.410;6.750;1.020;6.200;1.300;3.670;0.520;3.490;0.480;4.190;0.630;0.910;8.210;16.350;0.785;0.971
35;MA-201419;Iron-SI;35.083;6.051;1651.881;21.790;8.450;8.888;0.671;7.012;1.764;5.704;1.105;1.147;109.669;693.014;103.239;171.221;4.851;0.347;0.102;0.067;7.626;1915.054;60.958;106.177;13.272;54.058;11.805;3.106;14.511;2.089;13.124;2.777;8.248;1.161;7.488;1.177;4.626;0.802;4.626;9.488;9.469;0.851;1.098
36;MA-201421;Iron-SI-P;31.021;1.367;1167.040;14.061;21.971;20.960;36.812;56.324;17.427;5.793;3.456;28.177;74.316;179.793;14.267;182.357;7.723;0.709;2.356;0.881;3.810;456.436;18.488;35.142;4.168;17.999;4.011;0.722;2.779;0.421;2.542;0.539;1.927;0.260;1.891;0.240;4.492;0.539;4.492;5.378;2.053;0.929;1.038
37;MA-201422;Iron-SI;27.757;6.952;991.472;10.008;182.177;193.817;7.838;48.692;10.642;5.805;14.577;6.673;63.213;107.148;37.548;201.738;10.485;1.122;1.357;0.695;4.577;473.968;25.558;52.837;6.668;28.895;6.562;1.220;5.653;0.877;5.828;1.100;3.448;0.413;2.892;0.372;5.018;0.617;5.018;6.157;8.703;0.918;0.965
38;MA-201423;Iron-SI;21.370;3.978;1245.276;8.418;56.641;37.483;6.690;3.265;4.587;3.595;10.365;4.939;29.615;58.661;66.023;136.331;6.341;0.797;3.379;0.109;3.685;263.083;39.008;84.985;8.885;36.093;8.212;1.645;9.305;1.389;8.838;1.805;5.267;0.713;4.323;0.635;3.506;0.488;3.506;5.166;1.329;1.042;0.875
39;MA-201425;Iron-SI-P;25.657;3.020;1140.445;8.093;121.722;367.988;2.458;21.740;12.930;58.860;18.703;5.537;25.570;152.635;25.747;99.240;4.550;0.560;0.390;0.388;1.805;309.435;17.788;34.260;4.473;17.560;3.812;0.922;3.817;0.500;3.620;0.688;2.282;0.302;2.230;0.300;2.620;0.325;2.620;3.740;4.577;0.878;1.135
40;MA-201426;Iron-SI-P;13.531;4.449;1230.474;7.013;44.894;36.684;92.155;113.782;11.287;4.310;10.455;5.157;31.035;97.067;43.049;121.255;4.796;0.688;0.669;0.054;1.949;528.898;26.066;56.330;5.454;23.171;5.080;1.157;5.768;0.889;5.748;1.200;3.409;0.425;3.058;0.439;3.191;0.353;3.191;3.449;1.095;1.078;0.992
41;MA-201427;Iron-SI-P;19.561;4.820;1470.899;10.525;138.908;166.063;8.070;17.869;7.362;19.599;16.500;2.859;27.690;83.583;32.800;174.541;7.411;1.884;0.470;0.392;1.133;330.523;21.909;43.609;5.561;22.861;5.245;1.164;5.618;0.846;5.217;0.969;2.886;0.390;2.777;0.407;4.598;0.477;4.598;5.429;5.773;0.902;1.011
42;MA-201429;Ore;2.640;380.000;2330.000;28.900;86.000;12.600;65.000;80.000;273.000;350.000;5.500;310.000;27.700;88.000;196.000;16.300;2.560;4.400;1.530;26.600;7.200;770.000;26.900;24.200;10.170;51.000;20.400;3.100;23.100;4.500;26.500;5.500;16.000;2.330;15.400;2.330;0.390;0.090;30.000;3.800;69.000;0.325;0.664
43;MA-201430;Ore;30.000;11.300;2650.000;8.000;61.000;38.000;22.000;44.000;26.000;116.000;8.900;45.000;104.000;84.000;18.700;37.000;4.100;1.980;1.900;3.800;12.500;1100.000;14.000;27.800;4.260;15.500;4.000;1.070;3.700;0.690;3.800;0.770;1.950;0.280;1.690;0.240;1.060;0.340;1.000;4.100;4.100;0.814;1.306
44;MA-201431;Ore;9.600;11.200;2320.000;3.200;32.000;18.300;32.000;56.000;21.500;107.000;3.400;6.900;38.000;36.000;13.300;17.900;1.460;0.640;1.440;1.340;4.900;430.000;6.100;13.400;2.040;8.200;2.550;0.610;2.430;0.420;2.740;0.490;1.360;0.190;1.250;0.180;0.420;0.160;0.510;1.510;2.560;0.853;1.149
45;MA-201432;Ore;19.000;10.800;2260.000;6.300;50.000;29.500;13.900;32.000;15.200;79.000;5.600;12.800;58.000;34.000;12.900;86.000;2.700;0.930;1.380;1.700;5.600;360.000;7.900;27.600;2.340;9.200;2.740;0.650;2.350;0.450;2.680;0.480;1.400;0.190;1.320;0.200;2.840;0.210;0.820;3.200;1.820;1.455;1.204
46;MA-201433;Ore;5.000;7.200;3700.000;7.600;152.000;74.000;17.200;110.000;16.400;63.000;2.400;128.000;15.500;0.010;29.100;19.800;2.530;16.000;0.780;3.800;1.780;2200.000;7.900;49.000;2.320;8.700;2.540;0.680;3.200;0.670;3.800;0.860;2.480;0.380;2.150;0.370;0.460;0.220;0.740;2.670;2.990;2.595;1.099
47;MA-201434;Ore;28.000;14.100;3400.000;7.800;56.000;34.000;34.000;151.000;161.000;117.000;7.300;11.600;84.000;145.000;36.000;37.000;3.800;2.320;1.700;1.470;7.100;2250.000;25.800;51.000;7.700;31.000;7.700;1.940;8.300;1.270;7.000;1.340;3.600;0.480;2.920;0.440;1.010;0.300;0.970;5.400;2.760;0.820;1.132
48;MA-201535;Ore;18.340;10.810;3213.520;6.070;128.500;23.530;20.020;46.040;21.880;138.090;5.590;46.300;54.650;179.570;36.240;16.940;2.340;20.200;1.300;1.870;5.160;1787.170;21.660;21.270;6.370;24.860;6.500;1.540;6.350;1.000;5.650;1.110;2.990;0.390;2.480;0.390;0.460;0.180;0.460;2.060;3.950;0.411;1.123
49;MA-201912;Ore;6.630;14.870;3605.120;6.530;85.890;99.350;8.570;55.290;53.200;79.200;4.450;2245.390;34.880;20.700;10.760;37.610;3.510;8.900;1.310;5.840;2.860;171.840;7.780;11.060;2.630;10.190;2.730;0.690;2.300;0.440;2.500;0.480;1.430;0.190;1.560;0.240;1.630;0.320;1.630;4.080;4.440;0.549;1.294
50;MA-201914;Ore;25.020;30.130;3869.760;10.030;63.100;47.940;45.890;83.820;51.330;56.760;8.200;9.170;84.050;34.480;13.940;61.610;5.690;0.750;6.690;7.270;11.180;1111.080;5.070;20.590;2.200;9.170;3.830;1.200;4.790;0.730;3.630;0.620;1.530;0.220;1.300;0.210;1.990;0.460;1.990;2.640;2.040;1.344;1.292

File: results/df_Trace_anomalie.csv (part 2 of 2)
Material,Sample,Site,Li,Be,S,Sc,V,Cr,Co,Ni,Cu,Zn,Ga,As,Rb,Sr,Y,Zr,Nb,Mo,Sn,Sb,Cs,Ba,La,Ce,Pr,Nd,Sm,Eu,Gd,Tb,Dy,Ho,Er,Tm,Yb,Lu,Hf,Ta,W,Th,U,Ce*,Eu*
Bloom,MA-200988-1B,Eisenberg,29.300,12.600,232.300,8.900,35.000,12.000,0.600,0.200,2.100,14.500,7.000,0.400,90.100,245.400,44.000,71.200,6.300,1.200,1.000,,8.100,3857.600,18.500,41.100,4.800,20.600,5.700,1.600,8.000,1.300,7.500,1.600,4.400,0.600,4.000,0.600,1.900,0.400,0.900,4.500,9.800,0.994,1.078
Bloom,MA-200988-1B,Eisenberg,32.800,19.000,174.200,6.400,20.800,5.300,0.300,0.200,5.200,13.500,8.000,0.300,172.600,362.300,54.800,95.400,10.200,1.000,1.600,,12.700,5880.500,31.300,74.300,8.200,33.400,9.400,2.700,12.500,1.900,11.100,2.100,5.500,0.700,4.000,0.500,2.400,0.700,1.500,8.000,18.500,1.056,1.141
Bloom,MA-200988-1B,Eisenberg,27.500,9.700,219.800,8.900,44.800,14.800,0.700,0.010,2.400,18.300,8.100,0.300,75.500,182.000,34.100,55.300,5.300,1.500,0.900,,7.000,3031.200,14.400,35.800,4.000,16.100,4.400,1.200,6.300,1.100,6.200,1.300,3.700,0.500,3.300,0.500,1.500,0.400,0.800,3.900,10.100,1.072,1.035
Bloom,MA-200988-1B,Eisenberg,32.500,16.300,202.800,8.000,35.200,12.100,0.600,0.200,3.200,14.500,6.900,0.300,113.300,325.500,44.400,84.900,8.300,1.400,1.500,,10.300,5245.000,22.600,52.100,5.900,25.100,6.600,1.900,9.600,1.500,8.600,1.700,4.600,0.600,3.600,0.500,2.100,0.600,1.300,5.900,13.900,1.028,1.081
Bloom,MA-200988-1B,Eisenberg,38.400,15.900,171.300,6.000,20.200,10.200,2.400,0.500,3.500,15.900,7.400,0.400,142.300,330.300,47.300,79.600,8.100,1.200,1.400,,11.500,5116.500,25.600,57.400,6.500,26.900,7.100,2.000,10.100,1.500,8.800,1.700,4.500,0.600,3.500,0.500,2.000,0.500,1.100,6.400,13.700,1.014,1.073
Bloom,MA-200988-1B,Eisenberg,21.900,10.800,190.900,8.200,33.200,13.600,1.600,0.010,2.700,16.400,6.800,0.200,103.800,239.500,38.900,64.600,5.700,1.300,0.900,,7.900,3440.000,18.200,39.400,4.500,18.700,5.000,1.400,7.200,1.100,6.700,1.400,3.800,0.500,3.300,0.500,1.700,0.400,0.800,4.300,9.300,0.993,1.059
Bloom,MA-200988-1B,Eisenberg,26.700,9.300,196.500,8.200,70.600,52.600,1.800,0.200,3.100,19.200,7.200,0.400,99.800,193.600,36.400,65.700,5.400,1.600,0.800,,7.900,2897.300,16.300,35.200,4.100,17.300,5.000,1.300,6.900,1.100,6.200,1.200,3.600,0.500,2.900,0.400,1.600,0.400,0.700,4.100,8.500,0.981,1.009
Bloom,MA-200988-2B,Eisenberg,34.500,15.800,797.500,10.200,197.000,74.900,928.000,328.700,117.500,149.100,11.600,50.900,61.800,48.900,48.500,133.600,9.200,7.000,1.300,,9.000,596.300,30.400,65.200,8.100,34.000,8.500,2.000,12.300,2.000,10.400,2.200,5.300,0.700,4.200,0.500,3.900,0.700,0.900,8.100,15.500,0.946,0.887
Bloom,MA-200988-2B,Eisenberg,26.400,13.500,211.800,7.200,65.900,30.600,6.000,2.800,2.400,16.500,7.300,0.010,118.000,309.300,47.500,90.900,7.300,1.600,1.100,,9.500,4431.900,24.000,50.900,6.200,26.500,6.900,1.900,10.600,1.600,9.600,1.900,4.900,0.600,4.100,0.500,2.800,0.600,1.000,7.300,14.400,0.951,0.999
Bloom,MA-200988-2B,Eisenberg,19.500,6.800,220.100,7.400,56.100,30.100,2.200,0.400,1.400,20.800,9.100,0.010,57.300,141.500,29.900,43.400,3.700,1.600,0.500,,4.800,2138.900,12.300,25.900,3.200,13.500,3.500,1.000,5.500,0.900,5.500,1.200,3.300,0.500,3.000,0.500,1.300,0.300,0.600,3.700,7.200,0.940,1.021
Bloom,MA-200988-2B,Eisenberg,26.000,10.800,269.300,9.000,38.900,12.500,0.600,0.010,3.200,15.100,7.500,0.010,119.000,233.700,52.600,76.500,6.000,1.500,0.800,,8.200,3865.400,24.100,50.700,6.100,25.900,6.800,1.900,10.200,1.700,9.900,2.000,5.500,0.700,4.800,0.700,2.300,0.500,1.000,6.800,12.800,0.953,1.029
Bloom,MA-200988-2B,Eisenberg,26.800,9.300,269.300,9.400,33.600,10.400,0.800,0.100,1.800,17.200,7.700,0.300,95.200,221.400,43.800,56.400,4.600,1.500,0.800,,7.200,3501.800,18.400,39.200,4.600,19.400,5.600,1.600,7.900,1.400,7.600,1.600,4.700,0.600,4.500,0.700,1.700,0.400,0.800,5.100,9.800,0.971,1.094
Bloom,MA-200988-2B,Eisenberg,24.400,9.800,277.700,9.400,39.300,13.800,0.800,0.200,2.100,17.300,9.000,0.200,79.400,190.800,43.000,59.200,5.100,1.700,0.800,,6.900,3180.000,16.600,34.900,4.100,19.100,5.200,1.500,7.600,1.300,7.900,1.700,4.800,0.700,4.400,0.700,1.700,0.400,0.800,4.700,9.200,0.964,1.080
Bloom,MA-200988-2B,Eisenberg,26.500,13.000,233.500,8.700,34.500,11.400,0.800,0.010,2.200,15.500,7.600,0.200,101.700,280.600,48.600,75.000,6.700,1.600,1.000,,8.700,4554.500,21.700,46.500,5.500,23.500,6.400,1.900,9.200,1.500,8.900,1.800,4.900,0.700,4.500,0.600,2.200,0.500,1.000,6.000,11.800,0.970,1.124
Bloom,MA-200988-2B,Eisenberg,21.500,8.300,242.400,9.500,42.300,15.800,0.500,0.200,1.700,16.900,8.000,0.300,79.500,179.000,46.600,63.700,4.900,1.700,0.700,,6.200,2972.400,17.600,37.400,4.500,18.600,5.500,1.500,8.000,1.300,7.900,1.700,4.800,0.700,4.500,0.600,1.800,0.400,0.800,4.800,9.000,0.958,1.025
Bloom,MA-200988-2B,Eisenberg,26.800,14.500,231.000,8.400,31.300,11.400,0.400,2.300,2.500,12.900,7.000,0.400,124.800,297.700,54.600,82.700,7.500,1.400,1.100,,10.200,5073.000,25.300,53.100,6.300,28.100,8.000,2.400,10.600,1.700,9.900,2.000,5.800,0.700,4.900,0.600,2.300,0.500,1.100,6.800,13.300,0.959,1.194
Bloom,MA-200988-2B,Eisenberg,25.600,9.100,219.200,8.900,42.300,15.500,0.500,0.010,1.300,18.100,8.700,0.200,64.800,179.900,41.700,59.700,4.900,1.800,0.600,,5.600,2776.900,15.600,34.200,4.100,16.900,4.700,1.300,7.100,1.200,7.200,1.500,4.100,0.600,3.800,0.600,1.700,0.400,0.700,4.500,8.600,0.974,1.014
Bloom,MA-200988-2B,Eisenberg,26.600,15.700,201.900,7.000,56.000,26.000,0.300,0.200,2.600,14.900,8.100,0.010,146.400,325.700,59.100,88.300,7.700,1.200,1.100,,12.100,5650.800,28.400,59.300,7.200,30.800,8.500,2.400,12.200,1.900,10.500,2.100,5.500,0.700,4.300,0.500,2.300,0.600,1.000,7.400,13.500,0.945,1.070
Bloom,MA-200988-2B,Eisenberg,27.300,13.600,258.800,6.500,19.900,6.700,6.900,5.400,16.600,14.400,7.800,2.900,106.400,282.200,48.700,72.500,6.900,2.900,1.300,,8.700,4372.800,22.500,48.700,5.900,26.000,6.900,2.000,9.300,1.500,9.000,1.900,5.100,0.700,4.100,0.500,2.000,0.500,1.000,6.100,11.800,0.963,1.142
Bloom,MA-200988-2B,Eisenberg,14.000,1.400,225.300,10.600,101.100,82.700,2.700,0.200,1.600,18.300,7.100,0.010,9.900,26.300,18.200,19.500,1.000,1.900,0.100,,0.900,429.800,2.600,5.500,0.600,3.000,1.000,0.200,1.700,0.300,2.500,0.600,2.100,0.400,2.800,0.500,0.700,0.100,0.100,0.800,1.400,1.004,0.679
Bloom,MA-200988-2B,Eisenberg,22.600,6.500,344.000,10.300,30.600,24.200,67.300,10.300,16.000,13.800,4.700,0.300,46.500,102.600,32.600,41.800,3.500,1.700,0.600,,4.000,1630.700,9.800,22.100,2.600,11.600,3.200,0.900,4.900,0.900,5.600,1.200,3.700,0.500,3.800,0.600,1.100,0.300,0.400,2.900,6.000,0.997,1.022
Bloom,MA-200988-2B,Eisenberg,19.100,5.200,211.100,9.100,89.100,47.800,1.900,0.200,2.100,18.700,8.800,0.010,57.000,110.300,29.700,43.800,3.200,1.800,0.400,,4.300,1721.400,11.000,23.400,2.800,11.800,3.100,0.900,5.000,0.800,5.100,1.100,3.200,0.500,3.200,0.500,1.300,0.300,0.500,2.900,5.700,0.961,1.020
Bloom,MA-200988-1A,Eisenberg,23.200,12.700,410.400,11.000,51.000,40.200,1.900,0.200,2.000,15.700,7.100,0.300,87.700,240.700,52.300,82.400,6.500,1.800,0.900,,6.900,3453.000,19.900,38.400,5.100,23.200,6.000,1.600,9.400,1.500,9.700,2.000,5.500,0.700,4.700,0.700,2.300,0.500,0.700,6.000,10.500,0.869,0.955
Bloom,MA-200988-1A,Eisenberg,22.900,11.800,532.100,10.300,51.700,32.500,1.300,0.100,2.000,17.700,7.200,0.200,78.000,225.800,50.600,76.400,5.800,1.700,0.800,,6.400,3369.000,19.900,36.000,4.800,22.700,6.200,1.700,9.300,1.500,9.600,2.000,5.400,0.800,4.800,0.700,2.300,0.500,0.700,6.000,9.000,0.840,1.010
Bloom,MA-200988-1A,Eisenberg,20.900,10.400,492.800,11.700,44.100,18.600,0.800,0.100,1.900,16.700,7.200,0.010,84.800,216.500,57.800,79.400,5.500,1.800,0.800,,5.900,2831.200,19.000,36.000,5.000,21.300,5.500,1.500,9.300,1.600,10.300,2.100,6.000,0.800,5.500,0.900,2.300,0.500,0.700,5.800,9.300,0.841,0.929
Bloom,MA-200988-1A,Eisenberg,16.600,7.500,404.600,8.300,37.500,21.000,1.100,0.200,1.200,15.800,5.900,0.200,63.500,160.600,38.200,53.900,4.200,1.300,0.600,,5.300,2540.600,14.400,28.500,3.600,16.000,4.500,1.200,6.700,1.100,6.900,1.500,4.100,0.600,4.000,0.600,1.700,0.400,0.600,4.400,7.700,0.902,0.987
Bloom,MA-200988-1A,Eisenberg,23.800,12.800,409.700,9.100,45.600,33.300,14.100,3.600,2.900,17.700,6.200,0.200,113.600,284.800,52.800,83.000,6.800,1.600,1.100,,9.400,4272.100,24.400,48.300,6.000,26.500,7.300,2.000,10.700,1.700,10.100,2.000,5.600,0.800,4.900,0.700,2.600,0.600,0.900,7.300,13.000,0.910,1.024
Bloom,MA-200988-1A,Eisenberg,21.500,11.000,449.900,10.100,46.000,29.100,3.800,0.800,2.000,16.700,6.700,0.200,85.500,225.700,50.400,75.000,5.800,1.600,0.800,,6.800,3293.200,19.500,37.500,4.900,21.900,5.900,1.600,9.100,1.500,9.300,1.900,5.300,0.700,4.800,0.700,2.200,0.500,0.700,5.900,9.900,0.874,0.981
Bloom,MA-200988-1B,Eisenberg,26.800,13.100,201.400,8.200,21.700,6.200,1.400,0.200,3.200,14.400,7.400,0.200,108.700,254.000,45.800,69.300,7.100,1.300,1.100,,8.500,4153.800,20.900,48.900,5.500,23.200,6.200,1.800,8.800,1.400,8.000,1.600,4.400,0.600,3.800,0.500,1.700,0.400,1.100,5.100,12.400,1.039,1.108
Bloom,MA-200988-1B,Eisenberg,23.300,11.200,248.800,8.400,27.400,8.000,2.900,0.300,3.000,15.500,7.400,0.400,90.000,228.800,43.000,65.300,6.100,1.200,0.900,,7.400,3684.600,19.300,43.800,5.000,21.000,5.700,1.800,8.300,1.300,8.000,1.600,4.500,0.600,3.900,0.600,1.700,0.400,0.900,5.100,11.300,1.016,1.185
Bloom,MA-200988-1B,Eisenberg,28.500,11.600,230.600,8.400,37.800,11.900,0.600,0.100,2.200,16.700,8.000,0.300,90.000,226.900,41.900,67.000,6.100,1.200,0.900,,7.400,3622.700,18.100,39.300,4.600,19.700,5.500,1.500,7.800,1.200,7.400,1.500,4.200,0.600,3.800,0.500,1.700,0.400,0.900,4.600,9.300,0.982,1.041
Bloom,MA-200988-1B,Eisenberg,30.900,15.000,198.900,7.800,33.600,10.700,0.500,0.200,3.600,15.400,7.700,0.300,120.400,289.900,44.400,78.500,8.000,1.300,1.300,,10.000,4718.900,22.800,54.100,6.000,24.900,6.800,1.900,9.500,1.500,8.600,1.700,4.600,0.600,3.600,0.500,2.000,0.500,1.200,5.900,14.200,1.053,1.077
Bloom,MA-200988-1B,Eisenberg,29.000,12.000,186.300,7.500,41.300,25.500,1.900,0.200,3.100,17.200,7.100,0.300,115.300,254.500,40.900,70.000,6.400,1.400,1.000,,9.100,3817.900,20.000,44.000,5.000,21.000,5.700,1.600,8.000,1.200,7.200,1.400,4.000,0.500,3.300,0.400,1.800,0.400,0.900,4.900,10.500,1.003,1.078
Bloom,MA-200988-1B,Eisenberg,28.800,12.900,204.300,8.000,33.600,13.600,1.100,0.200,3.000,15.900,7.600,0.300,108.600,256.300,43.300,71.200,6.900,1.300,1.100,,8.800,4078.300,20.500,46.600,5.300,22.200,6.000,1.700,8.500,1.300,7.800,1.600,4.300,0.600,3.600,0.500,1.800,0.400,1.000,5.100,11.600,1.018,1.082
Bloom,MA-200988-2B,Eisenberg,26.800,12.000,409.800,8.300,106.300,45.200,0.010,0.010,0.010,0.010,9.300,0.010,79.000,166.600,42.000,89.300,6.700,3.400,1.000,,7.800,2389.000,22.200,47.400,5.800,24.700,6.300,1.600,9.500,1.500,8.500,1.800,4.500,0.600,3.800,0.500,2.700,0.500,0.800,6.300,12.400,0.951,0.932
Bloom,MA-200988-2B,Eisenberg,25.700,10.000,272.100,9.300,37.300,12.200,0.700,0.100,2.400,16.500,8.100,0.200,97.900,215.300,46.500,64.000,5.300,1.600,0.800,,7.500,3515.700,19.700,41.600,5.000,21.500,5.900,1.600,8.600,1.400,8.400,1.800,5.000,0.700,4.600,0.700,1.900,0.400,0.900,5.500,10.600,0.955,1.017
Bloom,MA-200988-2B,Eisenberg,25.100,11.200,231.500,8.900,37.600,13.500,0.500,0.600,1.900,15.900,7.800,0.300,92.700,234.300,47.900,70.300,6.000,1.600,0.900,,7.700,3844.200,20.000,42.800,5.100,21.800,6.100,1.800,8.700,1.400,8.400,1.700,4.900,0.700,4.400,0.600,2.000,0.500,0.900,5.500,10.700,0.966,1.122
Bloom,MA-200988-2B,Eisenberg,26.900,14.700,230.300,6.700,38.000,16.400,3.600,2.800,9.600,14.700,7.900,1.400,126.400,304.000,53.900,80.400,7.300,2.000,1.200,,10.400,5011.800,25.500,54.000,6.500,28.400,7.700,2.200,10.800,1.700,9.800,2.000,5.300,0.700,4.200,0.500,2.200,0.500,1.000,6.800,12.700,0.956,1.098
Bloom,MA-200988-2B,Eisenberg,18.600,4.400,260.100,10.000,73.600,51.600,24.000,3.600,6.500,16.900,6.900,0.100,37.800,79.700,26.800,35.000,2.600,1.800,0.400,,3.100,1260.600,7.800,17.000,2.000,8.800,2.500,0.700,3.900,0.700,4.400,1.000,3.000,0.500,3.300,0.500,1.000,0.200,0.300,2.200,4.400,0.981,1.006
Bloom,MA-200988-2B,Eisenberg,24.600,10.400,280.800,8.600,58.500,27.800,7.200,1.800,5.100,16.000,8.000,0.500,86.800,200.000,43.400,67.800,5.600,2.100,0.800,,7.300,3204.300,19.000,40.600,4.900,21.000,5.700,1.600,8.300,1.400,7.900,1.600,4.600,0.600,4.000,0.600,1.900,0.400,0.800,5.300,10.100,0.959,1.054
