Repository: ML-Perez-Gonzalez/Archaeometry-Iron-Eisenberg

# Archaeometry-Iron-Eisenberg

Master Thesis in Archaeometry by Tübingen University 
Title: Iron production of Roman Vicus of Eisenberg: provenance and thecnology. 

Abstract 
The Roman Vicus of Eisenberg, localized in Pfalz, Germany, and founded approximately in the 20 BC, is well known for its iron smelting remains. In the last systematic excavations (1995-2006), iron ores, slags, blooms and final iron objects were found inside the houses of the Vicus.

File: data_sin.csv
"Material","Sample","Site","Li","Be","Na2O (%)","MgO (%)","Al2O3 (%)","SiO2 (%)","P2O5 (%)","S","K2O (%)","CaO (%)","Sc","TiO2 (%)","V","Cr","MnO (%)","Fe2O3 (%)","Co","Ni","Cu","Zn","Ga","As","Rb","Sr","Y","Zr","Nb","Mo","Sn","Sb","Cs","Ba","La","Ce","Pr","Nd","Sm","Eu","Gd","Tb","Dy","Ho","Er","Tm","Yb","Lu","Hf","Ta","W","Pb","Th","U","U/Th","Lu/Hf","Zr/Hf","Nb/Ta"
"Sandstone","MA-200974","Eisenberg",25.85,5.87,4.18,3.54,12.99,64.28,0.08,2204.53,2.95,4.05,16.71,0.49,82.13,15.52,0.13,6.91,22.65,27.44,122.93,41.69,16.84,8.89,122.57,197.27,21.45,201.5,7.96,0.97,2.49,1.83,3.73,559.89,35.79,76.13,9.15,27.74,4.73,0.9,4.04,0.67,3.93,0.75,2.3,0.34,2.31,0.36,4.85,0.69,4.85,44.7,21.15,7.87,0.37,0.07,41.57,11.46
"Ore","MA-200975","Eisenberg",28.7,4.15,0.1,0.92,7.56,14.04,0.42,481.61,2.07,1.9,7.6,0.17,48.12,31.54,1.84,70.78,7.35,22.97,32.45,143.68,9.85,36.73,101.31,83.28,25.77,36.9,4.76,3.26,1.98,1.6,11.45,697.27,13.56,24.24,3.25,15.86,4.42,1.01,4.85,0.78,4.73,0.96,2.69,0.37,2.4,0.35,1.17,0.36,1.13,10.88,5.19,1.64,0.32,0.3,31.54,13.23
"Sandstone","MA-200976","Eisenberg",5.61,0.15,0.89,0.48,0.04,0.63,30.02,629.62,0.03,67.18,0.38,0.01,13.93,39.25,0.04,0.46,0.99,21.44,34.96,51.77,0.27,2.18,0.36,648.24,5.45,21.78,0.24,2.04,0.16,0.76,0.03,734.12,1.85,0.97,0.3,1.35,0.35,0.11,0.57,0.07,0.48,0.12,0.33,0.05,0.3,0.05,0.49,0,0.13,1.82,0.07,7.17,95.75,0.1,44.29,73.18
"Ore","MA-200977","Eisenberg",18.61,9.66,0.08,0.81,5.46,10.41,0.98,262.73,1.43,1.9,6.27,0.11,70.22,36.66,6.53,72,14.53,58.07,30.09,87.71,8.27,43.76,68.96,241.86,53.39,23.29,3.04,35.45,1.31,4.42,8.38,1421.89,31.02,42.3,10.69,52.72,13.54,2.99,14.06,1.97,10.57,1.95,5.09,0.61,3.65,0.54,0.68,0.22,0.88,11.04,3.71,2.2,0.59,0.8,34.48,13.7
"Oven Slag","MA-200978","Eisenberg",19.33,4.8,0.13,0.74,6.59,21,0.74,376.97,1.51,3.2,7.89,0.18,43.84,30.63,2.38,63.27,32.22,27.71,369.67,25.05,12.75,51.71,70.5,149.47,25.52,264.24,5.44,2.32,2.46,2.24,6.41,817.92,18.82,32.18,4.42,19.18,4.43,0.86,4.72,0.71,4.25,0.85,2.34,0.33,2.12,0.32,7.85,0.47,2.88,6.15,6.78,4.08,0.6,0.04,33.66,11.47
"Oven Slag","MA-200979","Eisenberg",27.49,3.17,0.1,1.16,6.55,20.09,0.24,238.36,2.17,2.65,8.74,0.21,34.66,27.19,3.01,63.65,1.6,3.48,24.99,27.92,5.81,0.7,87.03,115.64,25.39,175.66,6.01,0.65,0.98,0.21,7.92,780.07,19.55,34.73,4.55,19.28,4.37,0.91,4.28,0.68,4.19,0.83,2.4,0.34,2.24,0.34,4.82,0.51,0.79,1.07,7.11,3.57,0.5,0.07,36.43,11.73
"Oven Slag","MA-200980","Eisenberg",33.88,4.06,0.15,1.34,8.39,24.84,0.31,231.15,2.83,3.32,10.43,0.24,41.78,34.95,3.91,54.46,1.58,2.45,33.51,28.13,6.97,1.03,108.17,135.96,27.45,145.65,6.96,0.77,1.18,0.23,10.72,1050,21.77,38.79,4.99,22.63,5.52,1.14,4.81,0.73,4.62,0.96,2.74,0.37,2.73,0.37,4.17,0.61,0.89,1.43,7.44,4.12,0.55,0.09,34.93,11.48
"Oven Slag","MA-200981","Eisenberg",9.69,0.96,0.1,0.44,3.01,16.88,0.24,176.17,0.46,1.27,5.1,0.09,12.89,16.49,0.76,76.69,5.36,18,12.13,12.87,3.96,3.88,19.43,48.53,14.93,64,2.73,0.5,0.97,0.2,1.63,187.93,11.16,16.47,2.21,9.7,2.27,0.51,2.34,0.35,2.28,0.47,1.38,0.21,1.37,0.19,1.9,0.23,0.85,3.96,3.02,1.04,0.34,0.1,33.62,11.7
"Oven Slag","MA-200983","Eisenberg",28.16,10.45,0.15,1.14,9.09,28.4,0.85,349.27,2.52,3.65,11.94,0.3,60.78,39.62,5.47,48.14,127.13,247.92,345.92,54.88,10.55,111.89,108.86,253.4,27.75,248.44,7.6,5.3,2.74,3.96,10.63,605.71,26.02,45.3,5.94,27.05,6.1,1.08,5.93,0.86,4.93,0.98,2.84,0.42,2.79,0.43,6.96,0.66,1.58,4.58,10.05,8.6,0.86,0.06,35.68,11.49
"Smithing Slag","MA-200984","Eisenberg",18.7,9.63,0.17,1.06,6.26,33.67,0.48,3164.08,1.85,4.71,7.69,0.16,34.56,36.38,2.75,48.39,3.94,10.58,30.63,10.42,5.5,2.57,74.41,113.09,24.56,88.78,5.2,4.21,1.66,1.59,6.21,988.41,21.01,39.99,5.63,19.78,4.68,0.98,4.43,0.74,4.21,0.84,2.33,0.3,1.94,0.29,2.37,0.45,2.37,6.62,6.53,2.26,0.35,0.12,37.39,11.59
"Smithing Slag","MA-200985","Eisenberg",6.45,0.43,0.11,0.67,2.06,16.27,0.27,314.13,0.47,2.75,4.33,0.08,20.49,15.5,0.15,77,58.67,409.59,60.58,12.21,3.37,53.76,16.28,96.76,7.57,74.63,3.02,4.3,1.46,2.19,0.76,253.03,6.7,10.27,1.43,6.09,1.33,0.26,1.35,0.2,1.24,0.25,0.77,0.11,0.71,0.12,2.21,0.19,0.6,6.21,2.3,0.55,0.24,0.05,33.83,15.51
"Smithing Slag","MA-200986","Eisenberg",10.06,2.14,0.16,0.66,2.94,14.45,0.37,251.32,1.07,1.39,5.36,0.08,16.65,15.44,1.77,77,71.92,17.12,48.26,22.2,3.7,3.92,53.61,57.41,11.26,70.35,2.94,1.43,1.41,0.75,5.01,250.31,10.08,17.7,2.38,9.5,2.32,0.42,2.08,0.3,1.96,0.39,1.21,0.18,1.19,0.17,1.99,0.26,0.64,3.75,4.2,1.37,0.33,0.09,35.28,11.29
"Smithing Slag","MA-200987","Eisenberg",5.88,0.76,0.05,0.28,1.83,12.1,0.61,1749.54,0.27,1.57,2.05,0.04,11.44,11.14,0.07,82.2,0.01,934.44,66.26,17.49,2.46,26.95,11.25,55.77,3.04,18.37,1.01,8,1.13,0.77,0.77,246.85,3.16,6.32,0.9,2.97,0.66,0.15,0.58,0.09,0.53,0.11,0.32,0.04,0.3,0.05,0.58,0.09,0.58,8.31,0.99,0.4,0.41,0.08,31.65,10.91
"Plate Slag","MA-200989","Eisenberg",27.55,9.72,0.1,1.05,5.79,21.32,0.24,235.99,1.52,2.1,10.38,0.2,33.49,27.77,3.2,64.31,5.5,3.81,29.42,64,6.49,0.91,56.96,136.92,58.92,291.21,6.22,0.62,1.34,0.09,5.34,517.11,24.96,44.76,6.44,30.57,7.95,1.69,9.02,1.4,8.76,1.93,5.38,0.75,4.66,0.68,8.42,0.56,0.81,2.82,7.73,6.63,0.86,0.08,34.6,11.1
"Plate Slag","MA-200990","Eisenberg",11.48,1.64,0.07,0.28,3.03,15.8,0.15,167.61,0.81,1.09,4.6,0.08,11.88,10.34,0.82,77.79,3.58,3.46,9.45,4.97,3.88,1.49,30.72,51.4,10.32,94.61,2.2,0.33,0.98,0.32,2.71,240.97,7.66,12.47,1.66,7.13,1.72,0.36,1.63,0.26,1.56,0.32,0.94,0.13,0.93,0.14,2.73,0.19,0.45,1.11,2.66,0.84,0.32,0.05,34.6,11.55
"Plate Slag","MA-200991","Eisenberg",5.88,0.39,0.04,0.16,1.42,10.62,0.16,162.57,0.21,0.61,2.65,0.03,3.29,5.41,0.21,86.5,14.79,62.42,11.9,5.44,2.91,2.85,9.17,22.26,6.7,47.94,1.06,0.23,0.85,0.2,0.75,63.44,5.26,7.86,1.08,4.58,0.97,0.2,1.01,0.16,0.96,0.2,0.57,0.08,0.54,0.08,1.38,0.1,0.72,0.72,1.52,0.42,0.28,0.06,34.74,10.53
"Plate Slag","MA-200992","Eisenberg",34.16,10.13,0.15,1.46,9.32,28.12,0.52,290.89,2.54,3.55,12.13,0.31,44.44,36.77,6.52,47.26,3.8,2.72,18.64,49.16,9.76,1.45,110.11,310.93,33.22,324.42,8.51,1.12,1.54,0.13,11.72,941.29,29.21,51.53,6.83,28.25,6.31,1.17,6.12,0.93,5.6,1.13,3.32,0.46,3.19,0.47,9.14,0.74,1.3,1.96,11.67,6.78,0.58,0.05,35.49,11.49
"Plate Slag","MA-200994","Eisenberg",49.67,8.43,0.16,2.65,7.27,27.53,0.27,320.49,2.57,2.91,11.72,0.22,34.57,30.84,3.55,52.69,3.96,4.5,7.14,32.91,6.79,2.67,98.42,103.77,48.98,248.05,7.03,0.63,1.26,0.19,8.8,473.55,25.49,46.34,6.02,26.3,6.71,1.36,7.03,1.14,7.1,1.53,4.48,0.65,4.26,0.63,6.78,0.62,1,3.02,8.96,6.01,0.67,0.09,36.59,11.32
"Plate Slag","MA-200995","Eisenberg",37.95,13.02,0.21,1.3,9.27,28.79,0.77,271.91,2.13,2.53,13.75,0.27,49.09,39.01,6.98,47.56,11.83,12.36,10.68,72.63,9,5.52,102.89,290.39,40.09,133.75,7.49,1.28,1.32,0.14,9.12,555.06,28.83,45.35,5.82,25.38,5.55,1.11,6.03,0.92,5.59,1.2,3.56,0.48,3.25,0.46,4,0.66,0.77,8.03,7.84,14.8,1.89,0.12,33.46,11.4
"Plate Slag","MA-200996","Eisenberg",33.37,8.51,0.12,1.32,7.15,24.73,0.32,391.43,2.14,2.46,11.33,0.23,33.87,31.7,3.53,57.8,9.14,6.66,26.44,45.94,8.31,3.57,81.13,161.41,55.3,215,7.16,0.72,1.63,0.27,7.85,584.64,26.08,46.24,6.15,26.11,6.45,1.37,7.5,1.14,7.23,1.57,4.44,0.59,3.73,0.57,6.18,0.65,1.09,2.64,9.06,8.35,0.92,0.09,34.76,10.96
"Plate Slag","MA-200997","Eisenberg",34,12.9,0.14,1.45,7.27,29.7,0.53,2510,2.11,3.3,11.3,0.25,45,36,8.6,46.13,7.8,9.4,78,281,7.3,1.7,104,370,38,122,7.6,1.31,2.1,0.1,8.1,350,31,55,7.5,24.6,5.5,1.25,5.3,0.91,5.1,1.07,3,0.41,2.74,0.37,2.89,0.59,1.24,13.1,7.3,9.8,1.34,0.13,42.21,12.88
"Plate Slag","MA-200998","Eisenberg",28.62,5.56,0.1,1.21,7.54,23.37,0.39,288.52,2.01,3.09,9.94,0.19,32.63,21.82,5.35,56.57,7.9,6.39,53.24,54.53,7.87,3.02,101.93,213.45,29.21,171.01,6.11,1.01,1.51,0.17,9.37,646.97,22.87,39.84,5.25,23.12,5.25,1.05,5.22,0.79,4.79,0.98,2.81,0.39,2.58,0.39,4.34,0.54,1.13,9.92,7.94,7.35,0.93,0.09,39.41,11.38
"Plate Slag","MA-200999","Eisenberg",18.98,8.75,0.08,1.17,4.86,27.07,0.49,323.53,1,2.07,9.88,0.14,22.44,34.31,3.64,59.31,4.39,5.19,68.15,37.04,4.06,3.63,56.31,126.68,72.52,128.14,6.58,1.22,5.81,0.29,5.1,411.69,39.29,57.62,7.88,35.22,8.31,1.93,9.85,1.48,9.01,1.92,5.23,0.73,4.75,0.61,3.68,0.55,0.83,7.47,7.18,4.9,0.68,0.17,34.81,11.86
"Flow Slag","MA-201000","Eisenberg",21.89,3,0.07,1.55,6.45,26.61,0.36,276.09,1.17,2.58,10.08,0.2,31.23,46.6,3.66,57.2,2.79,13.18,7.81,36.82,5.74,1.59,58.2,94.35,47.65,219.84,5.79,0.68,0.76,0.06,4.21,382.52,25.91,38.87,5.28,22.69,5.19,1.15,5.78,0.94,5.87,1.26,3.69,0.51,3.28,0.48,6.05,0.5,0.71,2.45,5.51,4.38,0.8,0.08,36.33,11.47
"Flow Slag","MA-201001","Eisenberg",24.21,6.62,0.18,1.53,5.96,28.18,0.51,302.09,1.96,3.8,10.54,0.21,31.33,29.71,4.7,52.8,7.27,2.53,11.33,12.13,5.62,2.23,80.61,232.64,28.03,242.84,6.82,1.48,1.22,0.1,7.4,461.32,25.89,44.81,6.08,25.42,5.91,1.08,5.37,0.83,4.98,0.99,2.85,0.41,2.78,0.4,6.49,0.6,1.05,0.94,9.64,4.54,0.47,0.06,37.44,11.35
"Flow Slag","MA-201002","Eisenberg",26.15,3.8,0.1,1.67,8.26,32.57,0.32,390.9,1.54,3.37,12.58,0.3,44.38,59.63,3.99,47.72,2.5,15.02,11.39,42.27,6.55,1.29,69.08,120.8,57.65,218.84,7.05,0.72,0.9,0.07,4.98,462.95,30.81,45.47,6.07,26.95,6.15,1.33,6.97,1.1,7.06,1.5,4.35,0.61,3.96,0.57,6.07,0.62,0.7,2.73,6.69,4.95,0.74,0.09,36.04,11.38
"Flow Slag","MA-201003","Eisenberg",27.23,7.02,0.1,1.79,5.45,19.43,0.34,275.11,1.74,2.1,8.18,0.15,20.41,14.45,3.02,65.75,6.65,4.91,15.43,41.91,5.81,2.41,71.7,71.24,42.42,127.48,4.13,0.62,1.16,0.21,6.12,363.16,17.95,32.5,4.31,19.05,5,1.07,5.69,0.89,5.68,1.19,3.57,0.52,3.39,0.52,3.69,0.38,0.81,2.29,6,4.96,0.83,0.14,34.56,10.76
"Flow Slag","MA-201004","Eisenberg",15.95,2.14,0.17,0.85,5.08,20.86,0.76,367.15,1.08,4.27,6.74,0.13,45.74,19.85,1.27,65.34,10.75,17.61,18.38,36.31,6.51,30.86,48.72,113.01,13.63,113.55,4.52,2.37,1.76,0.46,3.44,762.3,15.06,25.35,3.35,14.75,3.4,0.68,2.96,0.42,2.47,0.48,1.37,0.2,1.35,0.19,3.62,0.36,1.02,114.22,4.68,1.32,0.28,0.05,31.33,12.56
"Flow Slag","MA-201005","Eisenberg",26.74,8.48,0.13,1.42,9.09,29.48,0.24,293.67,2.69,3.32,12.49,0.28,46.13,40.67,3.44,49.69,4.43,4.46,9.05,25.97,6.61,1.03,139.98,163.49,67,322.62,6.75,0.64,0.97,0.05,18.05,825.78,29.66,61.8,7.99,38.82,10.44,2.16,11.69,1.73,10.1,2.07,5.8,0.79,4.97,0.71,9.36,0.63,0.79,1.47,9.53,3.39,0.36,0.08,34.48,10.75
"Flow Slag","MA-201006","Eisenberg",12.58,1.71,0.22,0.89,4.34,21.12,0.52,233.8,1,4.45,6.2,0.13,17.97,15.7,0.55,66.65,19.15,11.64,18.78,21.76,6.54,9.67,30.01,122.58,18.28,253.17,4.24,0.36,1.2,0.31,1.95,410.48,13.65,22.92,3.02,12.83,3.28,0.55,2.79,0.42,2.59,0.54,1.49,0.23,1.61,0.22,6.71,0.37,0.91,1.31,4.79,1.21,0.25,0.03,37.73,11.59
"Flow Slag","MA-201008","Eisenberg",12.68,4.98,0.08,0.49,4.55,17.04,0.43,260.73,1.05,1.91,5.43,0.1,13.27,14.76,1.03,73.2,0.87,4.37,9.71,12.26,5.79,0.49,53.05,98.65,17.31,92.39,4.19,0.23,1.27,0,4.34,398.47,15.7,23.75,3.34,14,2.75,0.64,2.91,0.43,2.8,0.53,1.55,0.19,1.4,0.2,2.71,0.36,1.87,0.46,4.51,3.32,0.74,0.07,34.13,11.6
"Flow Slag","MA-201010","Eisenberg",35.81,4.24,0.13,1.47,9.52,27.25,0.34,293.19,2.7,3.02,11.82,0.32,47.9,38.42,3.92,51.07,1.89,2.52,28.07,27.21,7.84,1.04,108.97,147.33,35.66,268.87,8.39,0.71,1.11,0.1,10.45,1055.29,26.69,45.28,6.28,26.3,6.38,1.26,5.97,0.94,5.76,1.18,3.41,0.49,3.23,0.46,7.16,0.74,1.02,1.58,9.41,4.21,0.45,0.06,37.53,11.37
"Flow Slag","MA-201011","Eisenberg",34.23,7.12,0.11,1.14,6.17,23.69,0.27,282.86,1.73,2.13,11.8,0.22,36.76,28.42,2.72,61.61,16.47,3.67,69.32,128.51,6.34,1.42,64.35,137.58,50.21,349.35,7.18,0.48,1.62,0.17,5.16,647.52,25.14,44.12,6.23,27.13,7.05,1.48,8.23,1.31,8.12,1.7,4.89,0.71,4.73,0.7,9.38,0.63,1.01,4.09,9.24,9.24,1,0.07,37.23,11.32
"Flow Slag","MA-201012","Eisenberg",37.05,14.82,0.16,1.34,8.2,26.51,0.84,333.11,2.38,2.4,12.71,0.22,37.41,31.44,8.31,49.48,7.48,6.97,8.25,37.39,8.83,3.1,111.22,303.35,38.06,146.15,7.66,1.6,1.64,0.13,10.99,441.14,30.61,48.67,6.51,28.77,6.86,1.41,6.75,1.02,6.2,1.3,3.67,0.52,3.49,0.48,4.19,0.63,0.91,7.31,8.21,16.35,1.99,0.11,34.9,12.12
"Bloom","MA-200988-1A","Eisenberg",22.5,12.4,0.11,0.1,6.77,23.21,1.02,444,2.17,3.48,9.8,0.2,42.6,28.3,7.62,53.86,4.7,1.1,2.7,16.4,6.6,0.2,93.9,250.3,53.2,81.7,6.4,1.7,0.9,0,7.8,3782.7,21.8,41.8,5.4,24.7,6.7,1.8,10,1.6,10,2.1,5.7,0.8,5,0.7,2.4,0.5,0.8,0.4,6.6,11,1.67,0.29,34.04,12.8
"Bloom","MA-200988-1B","Eisenberg",28.8,12.9,0.15,0.77,7.16,24.7,0.98,204.3,2.56,3.67,8,0.21,33.6,13.6,7.08,52.01,1.1,0.2,3,15.9,7.6,0.3,108.6,256.3,43.3,71.2,6.9,1.3,1.1,0,8.8,4078.3,20.5,46.6,5.3,22.2,6,1.7,8.5,1.3,7.8,1.6,4.3,0.6,3.6,0.5,1.8,0.4,1,0.4,5.1,11.6,2.27,0.28,39.56,17.25
"Bloom","MA-200988-2B","Eisenberg",24.6,10.4,0.09,1,7.14,22.92,0.85,280.8,1.98,3.16,8.6,0.25,58.5,27.8,7.36,54.83,7.2,1.8,5.1,16,8,0.5,86.8,200,43.4,67.8,5.6,2.1,0.8,0.1,7.3,3204.3,19,40.6,4.9,21,5.7,1.6,8.3,1.4,7.9,1.6,4.6,0.6,4,0.6,1.9,0.4,0.8,2.3,5.3,10.1,1.91,0.32,35.68,14
"Iron-SI","MA-201419","Eisenberg",34.97,5.87,0.17,2.05,11.29,68.74,0.2,1723.64,3.49,8.71,21.72,0.52,7.92,8.27,3.31,51.2,1.26,10.99,5.25,14.73,1.07,1.29,110.87,694.19,103.45,170.78,4.66,0.32,0.11,0.06,7.59,1888.54,60.48,105.44,13.25,53.56,11.62,3.07,14.46,2.07,12.95,2.75,8.04,1.16,7.31,1.18,4.61,0.81,4.61,0.19,9.36,9.36,1,0.26,37.05,5.75
"Iron-SI-P","MA-201421","Eisenberg",31.02,1.37,0.58,1.35,5.78,57.2,0.23,1167.04,3.25,5.97,14.06,0.31,21.97,20.96,0.52,24.56,36.81,56.32,17.43,5.79,3.46,28.18,74.32,179.79,14.27,182.36,7.72,0.71,2.36,0.88,3.81,456.44,18.49,35.14,4.17,18,4.01,0.72,2.78,0.42,2.54,0.54,1.93,0.26,1.89,0.24,4.49,0.54,4.49,0.21,5.38,2.05,0.38,0.05,40.61,14.3
"Iron-SI","MA-201422","Eisenberg",27.76,6.95,0.25,0.53,5.56,31.11,2.7,991.47,2.01,2.55,10.01,0.33,182.18,193.82,0.45,54.26,7.84,48.69,10.64,5.8,14.58,6.67,63.21,107.15,37.55,201.74,10.49,1.12,1.36,0.7,4.58,473.97,25.56,52.84,6.67,28.9,6.56,1.22,5.65,0.88,5.83,1.1,3.45,0.41,2.89,0.37,5.02,0.62,5.02,0.81,6.16,8.7,1.41,0.07,40.19,16.92
"Iron-SI","MA-201423","Eisenberg",21.39,3.8,0.99,0.24,4.38,26.7,2.69,1476.24,0.95,2.54,8.37,0.22,58.09,39.1,0.35,61.57,23.77,29.15,6.85,3.17,10.44,36.32,29.45,58.21,65.7,135.98,6.38,1.04,3.43,0.39,3.71,260.81,39.14,84.82,8.85,36.33,8.14,1.66,9.22,1.38,8.81,1.79,5.29,0.7,4.29,0.63,3.51,0.48,3.51,0.16,5.14,1.33,0.26,0.18,38.74,13.29
"Iron-SI-P","MA-201425","Eisenberg",25.66,3.02,0.26,0.86,4.65,26.8,7.07,1140.44,1.07,4.84,8.09,0.21,121.72,367.99,0.58,53.41,2.46,21.74,12.93,58.86,18.7,5.54,25.57,152.64,25.75,99.24,4.55,0.56,0.39,0.39,1.8,309.43,17.79,34.26,4.47,17.56,3.81,0.92,3.82,0.5,3.62,0.69,2.28,0.3,2.23,0.3,2.62,0.32,2.62,3.16,3.74,4.58,1.22,0.11,37.88,14.22
"Iron-SI-P","MA-201426","Eisenberg",13.96,4.7,0.12,0.3,3.02,25.03,3.57,1218.08,1.29,4.09,7.36,0.19,39.43,30.84,0.87,61.24,79.82,98.26,10.52,14.62,10.73,6.19,33.44,105.7,45.35,126.64,4.99,0.57,0.75,0.09,2.04,583.69,27.36,59.29,5.72,24.23,5.19,1.19,6.1,0.92,5.85,1.23,3.66,0.47,3.29,0.49,3.35,0.38,3.35,0.59,3.57,1.13,0.32,0.15,37.8,13.13
"Iron-SI-P","MA-201427","Eisenberg",19.27,4.22,0.23,0.47,3.74,28.67,3.11,1556.11,1.02,1.95,10.09,0.24,135.91,166.69,0.45,59.84,8.19,14.97,7.79,21.83,17.83,2.98,24.38,79.3,31.01,159.53,6.81,2.13,0.42,0.4,0.95,298.44,20.73,41.4,5.29,21.64,4.92,1.13,5.44,0.81,4.9,0.92,2.76,0.37,2.61,0.38,4.22,0.44,4.22,2.41,5.33,5.39,1.01,0.09,37.8,15.48
"Ore","MA-201429","Imbasch",2.64,380,0.05,0.21,2.65,8.1,2.31,2330,0.82,0.37,28.9,0.03,86,12.6,5,79.9,65,80,273,350,5.5,310,27.7,88,196,16.3,2.56,4.4,1.53,26.6,7.2,770,26.9,24.2,10.17,51,20.4,3.1,23.1,4.5,26.5,5.5,16,2.33,15.4,2.33,0.39,0.09,30,91,3.8,69,18.16,5.97,41.79,27.83
"Ore","MA-201430","Hettenleidelheim",30,11.3,0.1,0.91,8.15,21.1,0.22,2650,2.62,0.51,8,0.24,61,38,3.1,62.59,22,44,26,116,8.9,45,104,84,18.7,37,4.1,1.98,1.9,3.8,12.5,1100,14,27.8,4.26,15.5,4,1.07,3.7,0.69,3.8,0.77,1.95,0.28,1.69,0.24,1.06,0.34,1,11.2,4.1,4.1,1,0.23,34.91,12.06
"Ore","MA-201431","Hettenleidelheim",9.6,11.2,0.04,0.38,3.11,8.4,0.31,2320,0.85,0.24,3.2,0.08,32,18.3,1.08,85.13,32,56,21.5,107,3.4,6.9,38,36,13.3,17.9,1.46,0.64,1.44,1.34,4.9,430,6.1,13.4,2.04,8.2,2.55,0.61,2.43,0.42,2.74,0.49,1.36,0.19,1.25,0.18,0.42,0.16,0.51,3.8,1.51,2.56,1.7,0.44,42.62,9.07
"Ore","MA-201432","Hettenleidelheim",19,10.8,0.06,0.63,5.52,13.4,0.3,2260,1.49,0.28,6.3,0.12,50,29.5,1.11,76.75,13.9,32,15.2,79,5.6,12.8,58,34,12.9,86,2.7,0.93,1.38,1.7,5.6,360,7.9,27.6,2.34,9.2,2.74,0.65,2.35,0.45,2.68,0.48,1.4,0.19,1.32,0.2,2.84,0.21,0.82,6,3.2,1.82,0.57,0.07,30.28,12.92
"Ore","MA-201433","Tiefenthal",5,7.2,0.03,0.99,1.71,30,0.54,3700,0.26,0.21,7.6,0.09,152,74,0.02,66.13,17.2,110,16.4,63,2.4,128,15.5,0.01,29.1,19.8,2.53,16,0.78,3.8,1.78,2200,7.9,49,2.32,8.7,2.54,0.68,3.2,0.67,3.8,0.86,2.48,0.38,2.15,0.37,0.46,0.22,0.74,28.4,2.67,2.99,1.12,0.8,43.04,11.5
"Ore","MA-201434","Tiefenthal",28,14.1,0.08,0.81,6.28,17.4,0.24,3400,1.85,0.65,7.8,0.18,56,34,8.3,63.49,34,151,161,117,7.3,11.6,84,145,36,37,3.8,2.32,1.7,1.47,7.1,2250,25.8,51,7.7,31,7.7,1.94,8.3,1.27,7,1.34,3.6,0.48,2.92,0.44,1.01,0.3,0.97,5.7,5.4,2.76,0.51,0.44,36.63,12.67
"Ore","MA-201535","Eisenberg",18.34,10.81,0.15,0.7,4.6,12.74,1.6,3213.52,1.32,1.98,6.07,0.1,128.5,23.53,4.19,72.02,20.02,46.04,21.88,138.09,5.59,46.3,54.65,179.57,36.24,16.94,2.34,20.2,1.3,1.87,5.16,1787.17,21.66,21.27,6.37,24.86,6.5,1.54,6.35,1,5.65,1.11,2.99,0.39,2.48,0.39,0.46,0.18,0.46,43.05,2.06,3.95,1.92,0.85,37.1,13.11
"Ore","MA-201912","Hettenleidelheim",6.63,14.87,0.04,0.14,4.9,26.58,0.2,3605.12,0.7,0.3,6.53,0.14,85.89,99.35,0.04,66.29,8.57,55.29,53.2,79.2,4.45,2245.39,34.88,20.7,10.76,37.61,3.51,8.9,1.31,5.84,2.86,171.84,7.78,11.06,2.63,10.19,2.73,0.69,2.3,0.44,2.5,0.48,1.43,0.19,1.56,0.24,1.63,0.32,1.63,109.92,4.08,4.44,1.09,0.15,23.13,10.83
"Ore","MA-201914","Stumpfwald",25.02,30.13,0.11,0.54,7.68,46.72,0.5,3869.76,2.19,0.34,10.03,0.27,63.1,47.94,0.95,40.12,45.89,83.82,51.33,56.76,8.2,9.17,84.05,34.48,13.94,61.61,5.69,0.75,6.69,7.27,11.18,1111.08,5.07,20.59,2.2,9.17,3.83,1.2,4.79,0.73,3.63,0.62,1.53,0.22,1.3,0.21,1.99,0.46,1.99,27.34,2.64,2.04,0.77,0.1,30.98,12.4

File: df_sem.csv
Sample;Material;Spectrum;Na2O;MgO;Al2O3;SiO2;P2O5;K2O;CaO;MnO;FeO;TiO2;BaO
Ma-201419;Iron-SI;MA-201419-2- 1;0.32;2.37;10.66;67.12;0.01;2.89;10.33;2.93;2.85;0.54;0.01
Ma-201419;Iron-SI;MA-201419-2- 2;0.26;2.18;9.35;56.48;0.05;2.03;8.2;1.9;18.97;0.4;0.18
Ma-201419;Iron-SI;MA-201419-2- 3;0.17;2.32;10.7;63.1;0.01;3.8;9.03;3.71;6.05;0.43;0.7
Ma-201419;Iron-SI;MA-201419-2- 4;0.36;2.6;12.17;67.52;0.01;3.81;9.15;1.89;1.85;0.58;0.07
Ma-201419;Iron-SI;MA-201419-2- 5;0.08;2.23;11.22;64.26;0.01;3.26;8.0;1.13;9.14;0.68;0.01
Ma-201419;Iron-SI;MA-201419-2- 6;0.19;1.18;5.79;30.57;0.01;1.61;3.74;0.91;55.84;0.08;0.1
Ma-201419;Iron-SI;MA-201419-2- 7;0.01;1.64;10.22;56.82;0.01;3.18;7.25;2.45;17.89;0.54;0.01
Ma-201419;Iron-SI;MA-201419-2- 8;0.02;1.09;6.09;32.8;0.09;1.77;3.72;1.26;52.84;0.28;0.04
Ma-201419;Iron-SI;MA-201419-2- 11;0.11;1.35;6.52;37.58;0.01;2.03;4.64;1.44;45.96;0.32;0.06
Ma-201419;Iron-SI;MA-201419-2- 12;0.15;2.04;11.73;66.64;0.05;3.85;8.65;2.71;3.69;0.49;0.01
Ma-201419;Iron-SI;MA-201419-2- 13;0.12;1.93;7.82;49.57;0.04;2.48;8.41;3.56;25.54;0.38;0.15
Ma-201419;Iron-SI;MA-201419-2- 14;0.03;2.11;9.79;64.6;0.05;3.03;10.17;5.06;4.5;0.47;0.19
Ma-201419;Iron-SI;MA-201419-2- 15;0.06;1.58;7.55;49.99;0.15;2.24;6.62;3.33;28.3;0.1;0.08
MA-201421;Iron-SI-P;MA-201421_ 1;0.81;1.35;4.62;43.45;0.73;1.5;3.48;0.18;43.61;0.19;0.08
MA-201421;Iron-SI-P;MA-201421_ 2;0.72;1.0;3.12;29.75;0.54;1.08;2.73;0.12;60.79;0.13;0.03
MA-201421;Iron-SI-P;MA-201421_ 3;0.12;0.75;3.66;38.09;0.78;1.56;4.03;0.2;50.5;0.25;0.01
MA-201421;Iron-SI-P;MA-201421_ 4;0.68;1.36;6.52;59.8;0.15;3.47;5.55;0.17;21.98;0.32;0.01
MA-201421;Iron-SI-P;MA-201421_ 5;0.61;0.95;3.18;24.76;0.16;0.98;1.6;0.01;67.72;0.04;0.01
MA-201421;Iron-SI-P;MA-201421_ 6;1.54;1.85;6.32;54.79;0.09;2.8;4.48;0.21;27.72;0.2;0.01
MA-201421;Iron-SI-P;MA-201421_ 7;1.0;1.33;3.91;28.25;0.29;1.1;2.62;0.22;61.2;0.1;0.01
MA-201421;Iron-SI-P;MA-201421_ 8;0.84;1.11;4.63;44.68;0.02;2.58;3.99;0.22;41.8;0.14;0.01
MA-201421;Iron-SI-P;MA-201421_ 9;1.39;1.62;5.73;43.78;0.18;1.67;2.95;0.09;42.39;0.06;0.14
MA-201421;Iron-SI-P;MA-201421_ 10;0.02;0.63;2.57;25.86;0.14;1.15;3.1;0.4;66.04;0.06;0.03
MA-201421;Iron-SI-P;MA-201421_ 13;1.3;1.83;7.25;66.24;0.15;2.79;5.27;0.19;14.84;0.15;0.01
MA-201421;Iron-SI-P;MA-201421_ 14;1.34;2.21;6.54;57.0;0.03;2.24;5.85;0.26;24.34;0.18;0.01
MA-201421;Iron-SI-P;MA-201421_ 17;1.71;2.25;7.24;59.09;0.12;2.82;5.29;0.3;20.96;0.21;0.01
MA-201422;Iron-SI;MA-201422_ 1;0.05;0.58;3.64;16.85;0.28;0.99;1.31;0.63;75.46;0.05;0.16
MA-201422;Iron-SI;MA-201422_ 2;0.07;0.23;4.22;20.68;0.99;1.32;1.96;0.23;69.79;0.44;0.07
MA-201422;Iron-SI;MA-201422_ 3;0.21;0.35;4.38;20.42;2.14;1.27;1.76;0.19;69.02;0.16;0.07
MA-201422;Iron-SI;MA-201422_ 5;0.73;1.03;7.15;31.4;1.57;1.73;2.38;0.21;53.13;0.61;0.05
MA-201422;Iron-SI;MA-201422_ 6;0.32;0.6;7.32;34.27;2.12;2.09;3.07;0.24;48.96;0.59;0.01
MA-201422;Iron-SI;MA-201422_ 7;0.6;0.74;5.5;23.69;3.94;1.41;1.77;0.22;61.76;0.32;0.05
MA-201422;Iron-SI;MA-201422_ 9;0.56;0.57;2.15;18.76;10.61;1.42;3.44;0.13;62.15;0.11;0.1
MA-201422;Iron-SI;MA-201422_ 11;0.86;1.67;4.78;29.86;2.21;1.13;7.97;0.07;51.21;0.22;0.01
MA-201422;Iron-SI;MA-201422_ 12;0.07;0.27;4.52;14.04;2.54;1.48;2.36;0.01;73.76;0.22;0.01
MA-201422;Iron-SI;MA-201422_ 13;0.64;1.23;8.29;28.31;2.29;1.72;4.44;0.03;51.72;0.58;0.17
MA-201423;Iron-SI;MA-201423_ 1;0.14;0.01;3.37;22.51;1.31;0.87;2.74;0.21;68.66;0.18;0.01
MA-201423;Iron-SI;MA-201423_ 2;0.06;0.15;3.48;21.24;1.24;0.84;2.65;0.27;69.94;0.14;0.01
MA-201423;Iron-SI;MA-201423_ 3;0.08;0.08;3.81;21.43;1.43;0.99;2.88;0.19;68.89;0.22;0.01
MA-201423;Iron-SI;MA-201423_ 4;0.03;0.24;3.42;23.04;1.58;0.48;1.84;0.23;68.64;0.44;0.07
MA-201423;Iron-SI;MA-201423_ 6;0.09;0.17;3.57;18.72;2.23;0.8;2.47;0.5;71.21;0.04;0.01
MA-201423;Iron-SI;MA-201423_ 7;0.05;0.39;4.86;23.75;1.65;1.02;3.1;0.19;64.76;0.22;0.01
MA-201423;Iron-SI;MA-201423_ 8;0.11;0.15;3.88;24.5;1.79;0.91;2.95;0.42;65.08;0.22;0.01
MA-201423;Iron-SI;MA-201423_ 9;0.05;0.3;4.17;20.94;2.25;0.96;2.77;0.2;68.11;0.23;0.02
MA-201423;Iron-SI;MA-201423_ 10;0.06;0.32;3.62;21.73;2.9;0.92;3.88;0.26;66.08;0.22;0.01
MA-201423;Iron-SI;MA-201423_ 11;0.05;0.14;2.64;16.2;1.92;0.62;1.76;0.12;76.35;0.19;0.01
MA-201423;Iron-SI;MA-201423_ 12;0.07;0.08;3.29;17.97;2.31;0.79;2.55;0.23;72.47;0.2;0.01
MA-201423;Iron-SI;MA-201423_ 13;0.09;0.06;3.34;21.67;1.01;0.87;3.09;0.09;69.63;0.09;0.06
MA-201423;Iron-SI;MA-201423_ 14;0.07;0.29;4.18;25.09;0.75;0.76;2.49;0.16;65.97;0.21;0.04
MA-201423;Iron-SI;MA-201423_ 17;0.08;0.22;3.23;21.88;2.27;0.7;2.49;0.56;68.39;0.17;0.02
MA-201423;Iron-SI;MA-201423_ 18;0.06;0.12;3.58;23.3;2.2;0.82;2.69;0.18;66.89;0.16;0.01
MA-201423;Iron-SI;MA-201423_ 19;0.05;0.12;3.0;18.63;1.4;0.75;2.64;0.19;73.06;0.16;0.01
MA-201425;Iron-SI-P;MA-201424_ 1;0.75;2.32;15.67;48.47;0.31;3.86;4.94;0.52;22.24;0.78;0.15
MA-201425;Iron-SI-P;MA-201424_ 2;0.37;1.82;13.69;43.92;0.14;3.73;3.83;0.24;31.16;0.84;0.11
MA-201425;Iron-SI-P;MA-201424_ 6;0.33;1.65;11.73;51.75;0.08;2.69;3.72;0.18;27.56;0.33;0.01
MA-201425;Iron-SI-P;MA-201424_ 7;0.79;2.34;15.02;44.56;0.06;3.02;3.63;0.08;29.6;0.78;0.13
MA-201425;Iron-SI-P;MA-201424_ 8;0.89;2.71;18.19;52.16;0.04;3.73;4.98;0.19;16.28;0.72;0.1
MA-201425;Iron-SI-P;MA-201424_ 9;0.06;0.21;4.56;15.49;5.81;1.53;2.83;0.75;67.65;0.18;0.01
MA-201425;Iron-SI-P;MA-201424_ 11;0.07;0.28;3.61;12.92;5.36;0.16;1.69;0.24;75.44;0.22;0.01
MA-201425;Iron-SI-P;MA-201424_ 12;0.03;0.58;5.4;19.29;5.23;1.4;1.57;1.21;64.78;0.16;0.04
MA-201425;Iron-SI-P;MA-201424_ 13;0.08;0.97;3.28;21.46;3.16;0.72;1.29;1.69;66.76;0.08;0.04
MA-201425;Iron-SI-P;MA-201424_ 16;0.2;1.02;10.74;27.44;1.49;3.45;4.65;2.22;47.96;0.44;0.01
MA-201425;Iron-SI-P;MA-201424_ 17;0.15;1.1;10.6;29.43;4.03;2.83;3.51;2.16;44.66;0.52;0.22
MA-201425;Iron-SI-P;MA-201424_ 18;0.03;0.45;5.82;17.05;2.33;1.59;1.98;1.26;68.74;0.06;0.26
MA-201425;Iron-SI-P;MA-201424_ 20;0.08;0.46;3.45;18.98;3.12;2.22;2.68;1.62;66.27;0.59;0.01
MA-201425;Iron-SI-P;MA-201424_ 22;0.12;0.5;5.42;20.43;4.3;2.58;4.33;1.37;60.36;0.13;0.02
MA-201425;Iron-SI-P;MA-201424_ 23;0.11;0.46;7.05;17.11;4.91;2.6;3.69;1.27;62.65;0.13;0.02
MA-201425;Iron-SI-P;MA-201424_ 24;0.8;1.45;9.84;23.69;4.7;1.61;2.13;1.05;54.51;0.2;0.01
MA-201425;Iron-SI-P;MA-201424_ 25;0.51;1.67;13.09;32.92;5.59;2.76;4.15;2.09;35.56;0.5;0.01
MA-201425;Iron-SI-P;MA-201424_ 26;0.64;1.24;11.48;23.09;2.98;2.64;2.86;1.38;53.17;0.46;0.01
MA-201425;Iron-SI-P;MA-201424_ 34;0.65;0.9;2.79;18.3;4.64;0.91;6.44;0.01;65.13;0.12;0.12
MA-201425;Iron-SI-P;MA-201424_ 37;0.03;0.11;3.2;12.62;5.46;1.58;2.84;0.63;72.76;0.19;0.01
MA-201425;Iron-SI-P;MA-201424_ 39;0.1;0.38;5.67;18.26;8.14;2.71;2.77;1.4;58.84;0.39;0.11
MA-201425;Iron-SI-P;MA-201424_ 40;0.11;0.4;3.45;12.45;5.0;0.99;1.37;0.92;74.82;0.03;0.17
MA-201425;Iron-SI-P;MA-201424_ 41;0.11;0.34;3.97;11.63;7.67;1.71;2.75;0.72;69.54;0.19;0.01
MA-201426;Iron-SI-P;MA-201426_ 1;0.06;0.1;2.92;20.98;4.08;1.44;5.35;1.12;63.61;0.31;0.03
MA-201426;Iron-SI-P;MA-201426_ 3;0.16;0.12;3.49;20.98;2.29;1.74;6.17;0.87;63.09;0.19;0.01
MA-201426;Iron-SI-P;MA-201426_ 4;0.05;0.35;2.18;20.43;6.14;0.91;4.42;0.93;64.19;0.11;0.01
MA-201426;Iron-SI-P;MA-201426_ 7;0.1;0.1;2.11;18.77;1.56;0.86;3.0;0.72;72.51;0.01;0.23
MA-201426;Iron-SI-P;MA-201426_ 8;0.54;0.56;2.47;21.71;2.33;1.21;5.82;0.82;64.39;0.14;0.01
MA-201426;Iron-SI-P;MA-201426_ 10;0.05;0.5;3.03;20.83;6.6;1.46;5.08;0.93;61.21;0.13;0.01
MA-201426;Iron-SI-P;MA-201426_ 11;0.05;0.31;2.85;19.75;1.52;1.0;4.45;0.75;69.16;0.14;0.01
MA-201426;Iron-SI-P;MA-201426_ 12;0.04;0.22;2.14;17.74;2.17;0.63;2.87;0.79;73.23;0.16;0.03
MA-201426;Iron-SI-P;MA-201426_ 14;0.07;0.18;1.71;20.87;3.75;1.03;3.78;1.13;67.32;0.06;0.1
MA-201426;Iron-SI-P;MA-201426_ 15;0.07;0.02;2.25;20.43;5.02;1.31;5.13;0.91;64.6;0.2;0.05
MA-201426;Iron-SI-P;MA-201426_ 16;0.04;0.28;3.26;24.22;2.27;1.24;5.03;0.78;62.72;0.15;0.01
MA-201427;Iron-SI-P;MA-201427_ 3;0.27;0.43;4.36;29.57;2.19;1.56;1.68;0.06;59.4;0.42;0.05
MA-201427;Iron-SI-P;MA-201427_ 5;0.43;0.32;3.13;22.28;2.42;1.09;1.62;0.22;68.21;0.22;0.06
MA-201427;Iron-SI-P;MA-201427_ 6;0.15;0.3;4.21;15.56;2.44;0.68;1.4;0.4;74.7;0.16;0.01
MA-201427;Iron-SI-P;MA-201427_ 8;0.86;1.16;4.41;21.53;2.73;0.8;5.52;0.11;62.33;0.14;0.01
MA-201427;Iron-SI-P;MA-201427_ 9;0.26;0.38;4.08;18.85;3.73;1.46;2.72;0.19;68.14;0.19;0.01
MA-201427;Iron-SI-P;MA-201427_ 10;0.05;0.17;3.05;17.29;2.42;0.96;1.94;0.11;73.8;0.22;0.01
MA-201427;Iron-SI-P;MA-201427_ 11;0.12;0.16;3.28;16.1;2.31;0.65;1.88;0.34;74.96;0.21;0.01
MA-201427;Iron-SI-P;MA-201427_ 12;0.08;0.27;3.48;21.12;2.86;0.45;0.77;0.24;70.54;0.19;0.01
MA-201427;Iron-SI-P;MA-201427_ 15;0.09;0.36;1.21;19.31;1.43;0.38;1.07;0.2;75.9;0.05;0.01
MA-201427;Iron-SI-P;MA-201427_ 16;0.33;0.43;4.55;24.28;2.14;0.98;1.59;0.8;64.7;0.19;0.01
MA-201427;Iron-SI-P;MA-201427_ 17;0.53;0.59;6.01;29.4;1.63;1.36;1.6;0.16;58.16;0.4;0.17
MA-201427;Iron-SI-P;MA-201427_ 18;0.2;0.22;3.41;16.82;2.14;1.01;2.14;0.57;73.36;0.12;0.01

File: la_SI.csv
"Material","Key","Mesurment","Sample","Li","Be","Na2O","MgO","Al2O3","SiO2","P2O5","S","K2O","CaO","Sc","TiO","V","Cr","MnO","Fe2O3","Co","Ni","Cu","Zn","Ga","As","Rb","Sr","Y","Zr","Nb","Mo","Sn","Sb","Cs","Ba","La","Ce","Pr","Nd","Sm","Eu","Gd","Tb","Dy","Ho","Er","Tm","Yb","Lu","Hf","Ta","W","Th","U","Na2O (%)","MgO (%)","Al2O3 (%)","SiO2 (%)","P2O5 (%)","K2O (%)","CaO (%)","TiO2 (%)","MnO (%)","Fe2O3 (%)"
"Iron-SI",1,"Unique","MA-201419",36.47,5.64,1618.75,20404.92,106741.66,676977.17,56.26,1390.51,32927.47,110867.01,19.74,4810.9,1.71,3.93,30628.12,9947.42,0.86,9.27,1.65,4.12,1.06,1.24,94.68,825.82,100.21,166.26,4.2,0.49,0.15,0.14,6.05,2030.98,58.76,101.33,13.19,52.39,12.41,3.15,13.32,1.92,12.21,2.71,7.82,1.06,7.28,1.15,3.79,0.83,3.79,9.09,9.44,0.161875,2.040492,10.674166,67.697717,0.005626,3.292747,11.086701,0.48109,3.062812,0.994742
"Iron-SI",2,"Unique","MA-201419",35.41,5.42,1513.41,21852.27,107979.02,678716.23,38.77,1224.28,30420.06,112120.28,18.76,4882.84,1.04,2.88,26859.8,10823.49,0.93,8.94,2.51,1.17,0.42,3.77,83.63,808.42,104.67,170.47,4.1,0.01,0.27,0.1,5.79,1971.27,63.86,110.75,13.92,54.41,12.42,3.33,14.83,2,14.01,2.88,8.65,1.33,7.97,1.23,4.55,0.86,4.55,9.89,9.83,0.151341,2.185227,10.797902,67.871623,0.003877,3.042006,11.212028,0.488284,2.68598,1.082349
"Iron-SI",3,"Unique","MA-201419",36.24,6.92,1777.33,21912.18,126669.41,696104.02,109.4,718.32,35579.41,84222.72,25.08,6240.92,0.31,0.01,19880.08,3349.48,0.14,2.75,1.37,2.94,1.22,0.01,129.53,622.41,103,162.11,1.21,0.06,0.01,0.01,8.42,1992.95,64.68,112,13.99,53.67,10.96,3.05,16.33,2.28,13.25,2.95,8.3,1.22,8.57,1.44,5.12,0.72,5.12,10.55,9.38,0.177733,2.191218,12.666941,69.610402,0.01094,3.557941,8.422272,0.624092,1.988008,0.334948
"Iron-SI",4,"Unique","MA-201419",38.3,6.04,1821.23,21325.7,123164.14,704143.57,0.01,2297.87,38755.52,81510.08,24.41,5754.84,0.52,0.01,13777.19,3916.37,0.34,4.21,1.12,3.31,0.68,2.26,130.75,677.09,111.52,187.96,2.01,0.17,0.01,0.01,8.28,1980.58,66.66,114.07,14.16,60.64,11.81,3.6,15.37,2.25,14.88,2.75,9.09,1.28,7.63,1.36,5.34,0.77,5.34,10.38,10.5,0.182123,2.13257,12.316414,70.414357,0.01,3.875552,8.151008,0.575484,1.377719,0.391637
"Iron-SI",5,"Unique","MA-201419",36.04,5.81,1781.3,20151.36,121668.7,693170.28,0.01,1757.67,38838.35,82959.95,23.12,5798.03,0.77,1.29,26717.31,3685.92,0.06,0.38,0.86,3.53,1.09,0.37,126.17,664.41,109.6,176.73,3.15,0.27,0.01,0.01,9.19,1963.99,64.58,113.26,14.37,57.93,13.13,3.31,15.42,2.17,13.2,2.9,8.28,1.2,7.71,1.27,4.55,0.92,4.55,9.77,10.19,0.17813,2.015136,12.16687,69.317028,0.01,3.883835,8.295995,0.579803,2.671731,0.368592
"Iron-SI",6,"Unique","MA-201419",36.46,5.76,1687,18558.21,118531.21,695015.09,90.66,403.52,39248.39,79829.26,21.77,5492.61,2.56,2.78,32582.43,5200.01,0.07,2.18,0.47,2.41,0.85,0.01,127.94,645.79,105.26,181.64,4.46,0.24,0.01,0.06,9.71,1882.1,61.85,106.48,13.48,56.43,12.41,2.94,14.25,2.09,13.35,2.65,8.71,1.17,6.89,1.08,4.87,0.8,4.87,9.56,10.03,0.1687,1.855821,11.853121,69.501509,0.009066,3.924839,7.982926,0.549261,3.258243,0.520001
"Iron-SI",7,"Unique","MA-201419",35,8.17,1726.44,18958,117705.07,693345.14,111.64,1681.09,38263.65,78781.16,21.46,5501.84,1.5,3.15,34831.09,5684.93,0.79,5.97,1.53,16.16,1.12,0.01,123.05,650.34,103.55,178.41,3.87,0.35,0.18,0.09,8.52,1895.6,62.54,106.95,12.82,56.28,13.18,3.11,15.3,2.15,12.6,2.92,8.1,1.22,6.94,1.23,4.43,0.77,4.43,9.35,9.88,0.172644,1.8958,11.770507,69.334514,0.011164,3.826365,7.878116,0.550184,3.483109,0.568493
"Iron-SI",8,"Unique","MA-201419",34.67,5.02,1621.78,20694.13,112419.33,692666.46,77.58,2659.09,37555.08,77611.06,24.28,5424.98,2.11,3.22,29372.72,16589.29,1.85,17.56,4.2,13.97,0.9,1.06,126.61,617.68,104.53,173.14,4.41,0.49,0.01,0.29,10.06,1817.82,59.49,106.02,13.47,54.99,11.69,3.41,14.69,2.18,14.36,2.92,9.11,1.2,8.02,0.97,4.95,0.78,4.95,9.64,9.38,0.162178,2.069413,11.241933,69.266646,0.007758,3.755508,7.761106,0.542498,2.937272,1.658929
"Iron-SI",9,"Unique","MA-201419",32.42,6.56,1383.11,21236.14,109958.75,695033.88,0.01,2900.25,32013.07,75330.52,24.19,5215.92,1.59,2.89,44209.64,9507.81,1,13.03,0.93,2.69,1.52,3.15,111.77,608.59,110.89,177.73,5.45,0.63,0.18,0.01,9.9,1761.63,62.55,108.75,13.47,53.2,12.06,2.94,16.26,2.19,14.02,3.08,8.49,1.18,8.15,1.29,5.05,0.84,5.05,9.46,9.06,0.138311,2.123614,10.995875,69.503388,0.01,3.201307,7.533052,0.521592,4.420964,0.950781
"Iron-SI",10,"Unique","MA-201419",31.3,5.66,1679.54,20515.19,97750.79,670154.54,151.12,1641.37,31392.68,94642.5,17.79,4277.7,38.73,39.42,53808.24,20561.68,0.19,1.94,0.68,2.28,1.8,0.01,77.13,751.99,92.07,155.83,10.19,0.67,0.27,0.01,4.12,1907.53,52.64,94.3,11.27,47.66,9.67,2.8,11.9,1.89,11.39,2.34,7.3,1.02,6.15,0.94,3.9,0.76,3.9,8.3,8.44,0.167954,2.051519,9.775079,67.015454,0.015112,3.139268,9.46425,0.42777,5.380824,2.056168
"Iron-SI",11,"Unique","MA-201419",33.71,5.74,1696.51,21053.66,98157.58,666776.68,363.54,1424.96,30555.81,95608.39,19.16,4330.96,42.64,38.81,52877.76,23742.63,0.56,6.92,0.6,1.14,1.53,0.58,73.9,749.44,90.12,153.59,10.5,0.46,0.01,0.01,3.88,1887.66,53.4,94.77,11.87,47.54,10.3,2.56,12,1.88,11.27,2.47,7.08,0.89,7.24,0.98,4.35,0.76,4.35,8.51,8.14,0.169651,2.105366,9.815758,66.677668,0.036354,3.055581,9.560839,0.433096,5.287776,2.374263
"Iron-SI",12,"Mean","MA-201419",34.97,5.87,1662.42,20545.23,112900.31,687380.2,97.59,1723.64,34853.69,87101.75,21.72,5183.89,7.92,8.27,33078.99,12012.81,1.26,10.99,5.25,14.73,1.07,1.29,110.87,694.19,103.45,170.78,4.66,0.32,0.11,0.06,7.59,1888.54,60.48,105.44,13.25,53.56,11.62,3.07,14.46,2.07,12.95,2.75,8.04,1.16,7.31,1.18,4.61,0.81,4.61,9.36,9.36,0.166242,2.054523,11.290031,68.73802,0.009759,3.485369,8.710175,0.518389,3.307899,1.201281
"Iron-SI-P",13,"Unique","MA-201421",19.78,1.39,2039.13,7436.23,39335.75,450481.4,5349.05,831.32,15856.93,33410.99,9.56,2148.73,20.34,22.66,2525.8,439747.03,5.03,4.33,3.72,1.3,5.62,0.56,48.16,125.52,10.37,128.45,5.01,0.44,1.9,0.01,2.26,302.91,12.37,24.42,2.73,11.54,2.41,0.44,2.24,0.3,1.85,0.34,1.13,0.11,1.14,0.18,3.75,0.34,3.75,3.6,1.13,0.203913,0.743623,3.933575,45.04814,0.534905,1.585693,3.341099,0.214873,0.25258,43.974703
"Iron-SI-P",14,"Unique","MA-201421",17.82,0.85,1957.33,7608.81,39387.39,444711.5,5114.02,1526.51,14981.74,33311.17,8.26,2241.83,21.43,24.61,2422.78,445890.48,12.7,17.05,7.84,5.94,5.56,4.71,43.09,126.61,9.91,120.49,4.91,0.22,1.95,0.04,2.04,293.11,12.58,24.95,2.99,9.44,2.41,0.57,2.02,0.33,1.36,0.36,0.81,0.12,1.03,0.17,3.55,0.26,3.55,3.36,1.25,0.195733,0.760881,3.938739,44.47115,0.511402,1.498174,3.331117,0.224183,0.242278,44.589048
"Iron-SI-P",15,"Unique","MA-201421",27.35,1.28,3517.02,10163.98,59118.64,652928,3662.16,1130.44,32780.59,46555.25,12.47,3011.91,26.09,25.68,4743.89,181234.66,2.52,3.47,3.41,3.12,4.9,6.28,93.98,176.44,14.13,176.63,6.78,0.03,4.01,0.19,4.62,442.39,17.19,35.49,4.29,14.29,3.06,0.58,3.09,0.45,2.63,0.46,1.59,0.3,1.23,0.19,4.74,0.5,4.74,5.27,2.01,0.351702,1.016398,5.911864,65.2928,0.366216,3.278059,4.655525,0.301191,0.474389,18.123466
"Iron-SI-P",16,"Unique","MA-201421",37.12,0.94,8113.85,13891.69,66285.65,677174.42,1181.52,2430.69,34306.36,56839.07,15.15,3380.75,32.67,32.85,5824.83,129218.32,22.89,40.68,15.58,3.35,2.09,35.27,82.78,222.25,13.74,169.06,6.63,0.09,3.41,0.79,4.09,481.95,19.01,37.82,4.73,16.15,3.25,0.58,2.84,0.47,2.42,0.52,2.29,0.18,1.81,0.3,4.1,0.54,4.1,6.1,2.08,0.811385,1.389169,6.628565,67.717442,0.118152,3.430636,5.683907,0.338075,0.582483,12.921832
"Iron-SI-P",17,"Unique","MA-201421",41.07,1.03,9130.62,14922,70484.78,735233.39,1459.01,2217.36,38284.37,62169.9,15.59,3951.63,35.25,29.57,6137.58,54657.46,1.26,0.8,1.28,1.39,1.34,1.68,90.32,227.98,17.23,212.54,8.64,0.05,1.15,0.01,4.03,529.3,22.27,45.56,5.07,19.03,3.97,0.92,3.73,0.49,3.16,0.62,1.93,0.31,1.82,0.27,5.12,0.59,5.12,6.29,2.62,0.913062,1.4922,7.048478,73.523339,0.145901,3.828437,6.21699,0.395163,0.613758,5.465746
"Iron-SI-P",18,"Unique","MA-201421",23.48,1.15,2688.31,9034.11,43351.81,472171.52,2893.89,1078.84,22707.05,37604.32,10.45,2207.96,22.61,25.27,4981,400115.86,68.4,122.02,44.97,6.89,5.67,59.79,59.18,138.87,8.23,105.26,5.34,0.21,5.03,3.44,2.65,330.2,11.9,26.12,2.28,10.19,2.19,0.41,3.16,0.14,1.29,0.29,1.12,0.2,0.85,0.18,2.87,0.28,2.87,3.36,1.8,0.268831,0.903411,4.335181,47.217152,0.289389,2.270705,3.760432,0.220796,0.4981,40.011586
"Iron-SI-P",19,"Unique","MA-201421",29.52,1.29,3362.13,12651.32,57809.62,578809.82,2823.55,1399.81,26811.35,58001.09,12.37,3139.02,30.12,31.34,6841.49,247057.4,19.05,32.4,18.27,4.81,4.75,37.59,69.65,204.47,15.11,173.99,7.46,0.1,4.09,1.16,3.24,459.33,17.94,37.11,4.18,16.99,3.35,0.64,2.75,0.51,2.57,0.47,1.27,0.26,1.38,0.21,4.68,0.43,4.68,5.59,2.28,0.336213,1.265132,5.780962,57.880982,0.282355,2.681135,5.800109,0.313902,0.684149,24.70574
"Iron-SI-P",20,"Unique","MA-201421",34.78,3.39,7616.05,12848.17,54236.73,401576.71,1294.05,0.01,40650.6,62046.67,20.39,2979.45,9.52,16.74,4217.8,410907.24,138.59,189.79,43.02,27.73,3.74,93.62,82.73,136.37,14.95,230.69,7.93,4.21,1.36,2.32,4.92,411.79,17.58,31.31,4.11,23.1,4.41,1.2,1.29,0.38,2.45,0.75,1.83,0.42,2.6,0.25,4.3,0.58,4.3,6.61,2.1,0.761605,1.284817,5.423673,40.157671,0.129405,4.06506,6.204667,0.297945,0.42178,41.090724
"Iron-SI-P",21,"Unique","MA-201421",38.26,1.41,8452.25,15007.37,77284.38,744827.66,899.52,1950.48,43583.99,71107.55,16.32,3760.12,13.08,5.05,5293.22,26410.61,2.9,6.04,1.28,0.98,0.39,0.58,103.11,226.45,19.65,256.51,8.93,0.04,0.21,0.1,5.15,578.49,24.25,46.82,5.31,22.38,5.19,1,2.83,0.53,2.86,0.72,2.03,0.3,2.58,0.28,6.92,0.75,6.92,6.89,2.7,0.845225,1.500737,7.728438,74.482766,0.089952,4.358399,7.110755,0.376012,0.529322,2.641061
"Iron-SI-P",22,"Unique","MA-201421",45.61,0.61,12584.84,32947.83,73780.18,507271.19,374.67,154.69,58146.94,146526.85,21.71,4436.33,18.09,13.99,10253.51,151789.04,39.54,58.07,16.52,7.72,1.94,18.73,74.88,207.4,17.55,228.12,14.39,0.93,1.48,0.17,5.65,773.16,29.66,38.23,5.49,35.27,9.71,1.07,3.57,0.59,4.35,0.75,5.22,0.52,4.68,0.36,4.38,1.02,4.38,5.83,2.37,1.258484,3.294783,7.378018,50.727119,0.037467,5.814694,14.652685,0.443633,1.025351,15.178904
"Iron-SI-P",23,"Unique","MA-201421",26.44,1.7,4768.39,11597.9,54253.6,626992.07,636.56,117.29,29394.65,48697.75,12.4,3170.04,12.48,2.8,4178.4,214766.98,92.05,144.92,35.8,0.5,2.01,51.14,69.59,185.36,16.06,204.19,8.93,1.48,1.32,1.46,3.26,418.16,18.61,38.74,4.67,19.61,4.17,0.53,3.05,0.44,3.02,0.65,1.98,0.14,1.68,0.25,5.01,0.64,5.01,6.26,2.25,0.476839,1.15979,5.42536,62.699207,0.063656,2.939465,4.869775,0.317004,0.41784,21.476698
"Iron-SI-P",24,"Mean","MA-201421",31.02,1.37,5839.08,13464.49,57757.14,572016.15,2335.27,1167.04,32500.41,59660.96,14.06,3129.8,21.97,20.96,5220.03,245617.73,36.81,56.32,17.43,5.79,3.46,28.18,74.32,179.79,14.27,182.36,7.72,0.71,2.36,0.88,3.81,456.44,18.49,35.14,4.17,18,4.01,0.72,2.78,0.42,2.54,0.54,1.93,0.26,1.89,0.24,4.49,0.54,4.49,5.38,2.05,0.583908,1.346449,5.775714,57.201615,0.233527,3.250041,5.966096,0.31298,0.522003,24.561773
"Iron-SI",25,"Unique","MA-201422",41.47,5.23,2190.1,2689.82,89554.53,358675.68,10239.16,766.83,37311.78,44523.44,7.15,4163.16,63.77,48.8,8749.71,439527.41,4.83,10.64,20.41,3.7,21.11,1.38,170.19,172.83,29.36,172.59,14.8,0.01,1.81,0.18,15.34,555.69,30.48,72.6,8.52,37.57,9.42,0.87,6.12,0.92,4.93,0.79,3.1,0.37,1.99,0.24,4.69,0.83,4.69,9.35,5.2,0.21901,0.268982,8.955453,35.867568,1.023916,3.731178,4.452344,0.416316,0.874971,43.952741
"Iron-SI",26,"Unique","MA-201422",25.59,7.64,2903.46,6632.92,53634.85,319332.03,17414.43,723.42,18549.09,28283.84,11.85,3480.88,209.65,207.48,3473.23,543946.07,1.42,1.54,3.4,3.9,10.56,0.19,43.29,103.3,42.32,225.95,10.43,1.1,1.33,0.06,2.54,479.18,26.67,51.78,6.58,27.69,6.58,1.43,5.91,0.81,5.82,1.17,4.05,0.47,3.31,0.52,5.32,0.66,5.32,6.11,9.83,0.290346,0.663292,5.363485,31.933203,1.741443,1.854909,2.828384,0.348088,0.347323,54.394607
"Iron-SI",27,"Unique","MA-201422",24.99,6.87,2078.19,5579.83,39569.69,275832.22,26302.95,1449.61,14208.8,15870.53,9.95,2667.52,229.29,231.2,3543.05,611413.85,8.13,39.89,6.08,8.44,14,2.38,31.81,72.89,34.08,163.91,7.77,2.18,0.5,0.23,1.66,390.55,19.83,40.69,4.97,22.35,4.72,1.13,5.08,0.77,5.65,0.92,3.39,0.41,2.89,0.31,3.77,0.4,3.77,4.16,8.04,0.207819,0.557983,3.956969,27.583222,2.630295,1.42088,1.587053,0.266752,0.354305,61.141385
"Iron-SI",28,"Unique","MA-201422",23.46,9.35,3396.47,4698.41,53391.93,290815.66,52217.88,593.3,20168.12,22488.14,11.45,3293.88,190.33,206.18,3113.6,543975.61,7.75,59.38,8.71,7.52,16.05,9.97,44.12,110.98,48.82,268.67,11.89,1.71,1.73,1.06,1.92,550.71,30.71,58.79,7.59,32.14,7.44,1.62,6.73,1.04,7.63,1.57,4.09,0.54,3.58,0.49,6.74,0.72,6.74,6.91,12.07,0.339647,0.469841,5.339193,29.081566,5.221788,2.016812,2.248814,0.329388,0.31136,54.397561
"Iron-SI",29,"Unique","MA-201422",23.27,5.67,1767.28,6757.63,41727.17,310922.13,28642.27,1424.2,10322.97,16195.65,9.64,2784.01,217.84,275.42,3809.41,573998.05,17.06,132.01,14.61,5.47,11.16,19.45,26.66,75.74,33.16,177.57,7.53,0.61,1.41,1.94,1.42,393.71,20.1,40.32,5.68,24.72,4.65,1.05,4.43,0.84,5.11,1.05,2.61,0.28,2.69,0.3,4.57,0.47,4.57,4.25,8.38,0.176728,0.675763,4.172717,31.092213,2.864227,1.032297,1.619565,0.278401,0.380941,57.399805
"Iron-SI",30,"Mean","MA-201422",27.76,6.95,2467.1,5271.72,55575.64,311115.54,26963.34,991.47,20112.15,25472.32,10.01,3277.89,182.18,193.82,4537.8,542572.2,7.84,48.69,10.64,5.8,14.58,6.67,63.21,107.15,37.55,201.74,10.49,1.12,1.36,0.7,4.58,473.97,25.56,52.84,6.67,28.9,6.56,1.22,5.65,0.88,5.83,1.1,3.45,0.41,2.89,0.37,5.02,0.62,5.02,6.16,8.7,0.24671,0.527172,5.557564,31.111554,2.696334,2.011215,2.547232,0.327789,0.45378,54.25722
"Iron-SI",31,"Unique","MA-201423",20.78,3.42,918.19,2387.22,41583.83,269608.12,20237.41,680.29,8687.22,22739.68,8.55,2149.28,61.27,42.23,3566.23,626485.93,5.02,1.33,4.08,3.11,10.88,0.29,26.93,49.49,62.77,130.17,5.74,0.76,3.14,0.03,3.29,232.9,35.68,77.77,8.07,35.37,7.84,1.57,9.2,1.27,8.72,1.74,5.03,0.67,4.21,0.66,3.44,0.53,3.44,4.82,1.18,0.091819,0.238722,4.158383,26.960812,2.023741,0.868722,2.273968,0.214928,0.356623,62.648593
"Iron-SI",32,"Unique","MA-201423",20.32,5.22,880.7,2324.69,41067.85,266678.87,20051.07,2973.77,8766.51,22737.39,8.66,2142.88,66.17,46.06,3549.47,627860.67,5.35,0.01,5.24,1.65,10.53,0.07,27.37,51.94,61.15,130.13,6.13,0.98,2.35,0.06,3.31,234.18,35.1,76.61,7.88,31.87,8,1.38,9.36,1.36,8.88,1.65,5.21,0.76,3.75,0.69,3.15,0.5,3.15,4.53,1.23,0.08807,0.232469,4.106785,26.667887,2.005107,0.876651,2.273739,0.214288,0.354947,62.786067
"Iron-SI",33,"Unique","MA-201423",21.68,3.46,895.09,2863.26,40034.3,288265.23,22900.66,2404.04,8901.37,24254.48,10.28,2356,81.44,59.98,4102.81,602021.84,6.48,2.06,6.05,1.67,8.85,5.67,27.77,50.48,65.28,133.13,5.92,0.75,3.36,0.2,3.56,227.23,34.56,77.21,8.12,34.39,7.3,1.39,8.17,1.34,8.86,1.82,5.55,0.69,4.32,0.63,3.07,0.39,3.07,4.39,1.2,0.089509,0.286326,4.00343,28.826523,2.290066,0.890137,2.425448,0.2356,0.410281,60.202184
"Iron-SI",34,"Unique","MA-201423",21.7,4.2,1097.5,2340.35,48952.76,265727.1,23356.79,1158.74,10743.87,28589.58,8.19,2421.73,67.24,43.88,3396.89,611074.21,3.83,1.06,4.07,4.01,11.67,1.28,32.44,68.1,71.37,156.05,7.19,0.81,3.21,0.01,3.87,305.5,42.86,94.18,10.07,40.71,8.72,1.78,10.15,1.58,9.96,1.99,5.6,0.79,5.02,0.63,3.65,0.53,3.65,5.7,1.56,0.10975,0.234035,4.895276,26.57271,2.335679,1.074387,2.858958,0.242173,0.339689,61.107421
"Iron-SI",35,"Unique","MA-201423",23.7,3.65,1035.61,2528.74,46324.75,297646.5,24320.94,934.29,9771.52,26613.03,9.29,2223.23,47.02,28.09,3756,583815.24,3.72,0.01,4.13,2.47,9.62,0.24,30.2,59.12,71.83,146.01,7.04,0.22,3.36,0.02,3.82,270.52,41.51,90.21,9.48,38.58,9.34,1.79,9.53,1.61,9.38,2.05,5.55,0.72,4.53,0.73,3.74,0.53,3.74,5.83,1.52,0.103561,0.252874,4.632475,29.76465,2.432094,0.977152,2.661303,0.222323,0.3756,58.381524
"Iron-SI",36,"Unique","MA-201423",21.56,4.69,1165.07,2060.34,48104.04,270782.12,41636.26,1162.41,11733.05,28554.98,7.1,2234.05,45.84,28.43,3371.53,588114.02,4.12,0.01,5.13,5.29,10.28,2.2,35.24,66.55,70.96,149.19,7.11,0.58,3.6,0.14,4.7,290.79,44.53,95.81,10.28,40.45,9.75,1.91,10.27,1.57,9.18,2.04,5.95,0.72,4.04,0.65,3.87,0.5,3.87,6,1.39,0.116507,0.206034,4.810404,27.078212,4.163626,1.173305,2.855498,0.223405,0.337153,58.811402
"Iron-SI",37,"Unique","MA-201423",21.54,4.22,883.32,1788.67,40459.11,221323.66,34636.65,1028.1,8947.21,25125.62,5.82,1435.56,26.13,21.29,2669.03,660749.33,6.55,0.35,3.61,4.16,12.62,0.33,27.7,59.65,61.35,117.5,5.95,1.37,2.89,0.01,3.67,266.78,39.25,84.05,8.4,36.56,8.64,1.55,9.64,1.29,7.57,1.63,4.76,0.53,3.9,0.45,3.36,0.47,3.36,5.25,1.35,0.088332,0.178867,4.045911,22.132366,3.463665,0.894721,2.512562,0.143556,0.266903,66.074933
"Iron-SI",38,"Unique","MA-201423",22.02,4.1,932.36,2924.53,51832.4,310902.85,17303.18,811.91,8504.78,28432.38,10.13,2651.75,48.75,25.29,3827.26,570788.38,3.71,0.61,3.44,8.89,9.93,3.58,28.07,64.73,73.7,152.53,6.9,0.58,2.73,0.01,3.4,292.76,44.25,94.17,9.86,36.54,7.88,1.83,9.43,1.35,9.2,2,5.47,0.8,5.18,0.72,4.1,0.48,4.1,5.69,1.43,0.093236,0.292453,5.18324,31.090285,1.730318,0.850478,2.843238,0.265175,0.382726,57.078838
"Iron-SI",39,"Unique","MA-201423",20.28,3.4,1471.5,2614.25,38031.94,230395.74,35056.13,323.35,11243.17,26664.22,7.4,1816.09,45.02,26.65,3015.54,648437.9,5.92,1.18,3.38,2.32,10.38,4.1,33.17,60.53,54.9,112.56,5.39,1.13,4.61,0.17,3.65,256.7,33.34,74.13,7.66,29.6,6.84,1.57,8.4,1.11,7.01,1.42,4.5,0.68,3.63,0.5,3.05,0.44,3.05,4.34,1.03,0.14715,0.261425,3.803194,23.039574,3.505613,1.124317,2.666422,0.181609,0.301554,64.84379
"Iron-SI",40,"Unique","MA-201423",20.1,3.6,648.46,2692.49,44028.92,288497.62,25981.33,744.9,7968.77,24439.67,8.81,2491.78,76.08,51.31,3918.41,597551.2,5.12,0.15,4.48,2.81,8.81,0.25,27.42,56.47,67.24,136.39,6,0.55,4.49,0.16,3.56,255.74,38.87,85.87,9.07,36.62,7.88,1.66,8.99,1.42,9.65,1.73,5.03,0.78,4.68,0.69,3.63,0.52,3.63,5.14,1.4,0.064846,0.269249,4.402892,28.849762,2.598133,0.796877,2.443967,0.249178,0.391841,59.75512
"Iron-SI",41,"Unique","MA-201423",21.39,3.8,986.72,2392.03,43836.18,267003.93,26902.37,1476.24,9517.2,25393.95,8.37,2202.73,58.09,39.1,3470.77,615715.28,23.77,29.15,6.85,3.17,10.44,36.32,29.45,58.21,65.7,135.98,6.38,1.04,3.43,0.39,3.71,260.81,39.14,84.82,8.85,36.33,8.14,1.66,9.22,1.38,8.81,1.79,5.29,0.7,4.29,0.63,3.51,0.48,3.51,5.14,1.33,0.098672,0.239203,4.383618,26.700393,2.690237,0.95172,2.539395,0.220273,0.347077,61.571528
"Iron-SI-P",42,"Unique","MA-201425",29.76,5.51,1476.09,4893.08,43548.01,252066.49,64102.75,996.6,13223.56,15236.66,8.84,1814.37,123.56,366.99,7834.38,593361.07,1.46,7.25,12.69,54.03,17.26,1.42,32.46,118.87,31.82,72.72,4.35,0.25,0.16,0.26,2.7,369.7,20.33,36.78,4.84,19.26,4.72,0.96,4.06,0.55,4.7,0.83,2.9,0.3,2.98,0.39,2.08,0.23,2.08,3.59,6.02,0.147609,0.489308,4.354801,25.206649,6.410275,1.322356,1.523666,0.181437,0.783438,59.336107
"Iron-SI-P",43,"Unique","MA-201425",27.21,1.82,1191.89,4180,55396.37,220522.7,77527.34,1224.66,2037.67,12877.02,6.62,2031.11,153.26,497.01,6594.46,614933.14,2.25,21.08,13.69,93.05,23.59,7.25,4.42,96.48,27.4,75.99,4.18,0.75,0.62,0.58,0.99,251.65,16.21,31.57,4.57,16.82,3.57,1.04,4.06,0.42,3.46,0.58,2.37,0.28,2.14,0.28,1.66,0.26,1.66,2.68,5.1,0.119189,0.418,5.539637,22.05227,7.752734,0.203767,1.287702,0.203111,0.659446,61.493314
"Iron-SI-P",44,"Unique","MA-201425",20,1.73,5168.82,16660.32,40669,331288.23,70548.92,1200.08,16727.12,117222.69,8.82,2342.26,88.35,239.96,2909.37,393887.94,3.66,36.89,12.41,29.5,15.26,7.94,39.83,242.55,18.02,149.01,5.12,0.68,0.39,0.32,1.73,306.96,16.82,34.43,4.01,16.6,3.15,0.77,3.33,0.53,2.7,0.65,1.58,0.33,1.57,0.23,4.12,0.49,4.12,4.95,2.61,0.516882,1.666032,4.0669,33.128823,7.054892,1.672712,11.722269,0.234226,0.290937,39.388794
"Iron-SI-P",45,"Mean","MA-201425",25.66,3.02,2612.27,8577.8,46537.79,267959.14,70726.34,1140.44,10662.78,48445.46,8.09,2062.58,121.72,367.99,5779.4,534060.71,2.46,21.74,12.93,58.86,18.7,5.54,25.57,152.64,25.75,99.24,4.55,0.56,0.39,0.39,1.8,309.43,17.79,34.26,4.47,17.56,3.81,0.92,3.82,0.5,3.62,0.69,2.28,0.3,2.23,0.3,2.62,0.32,2.62,3.74,4.58,0.261227,0.85778,4.653779,26.795914,7.072634,1.066278,4.844546,0.206258,0.57794,53.406071
"Iron-SI-P",46,"Unique","MA-201426",15.46,4.43,1179.09,3097.76,29513.74,271555.02,24818.61,1784.49,13464.68,40464.55,7.6,1693.14,28.2,17.91,8951.62,602162.5,38.19,23.45,5,4.96,10.34,2.38,33.67,111.7,46.09,121.56,4.55,0.28,0.56,0.04,2.08,603.45,26.81,58.18,5.76,25.78,5.03,1.22,6,0.96,5.95,1.22,3.68,0.51,2.93,0.57,3.37,0.34,3.37,3.96,1.11,0.117909,0.309776,2.951374,27.155502,2.481861,1.346468,4.046455,0.169314,0.895162,60.21625
"Iron-SI-P",47,"Unique","MA-201426",13.7,6.51,1356.03,2204.11,34209.16,262510.91,26096.72,888.84,16130.35,46914.81,6.87,1686.57,18.56,10.63,7765.05,598634.84,137.99,67.96,15.86,3.24,11.19,2.53,42.63,125.84,51.67,139.76,6.17,0.6,0.73,0.01,2.48,667.44,34.72,76.01,7.48,30.95,6.26,1.45,7.47,1.14,7.73,1.43,4.59,0.45,3.17,0.43,3.59,0.43,3.59,4.41,1.4,0.135603,0.220411,3.420916,26.251091,2.609672,1.613035,4.691481,0.168657,0.776505,59.863484
"Iron-SI-P",48,"Unique","MA-201426",15.04,3.93,1243.28,3072.12,34127.96,283751.8,45131.76,1447,13051.45,43183.92,8.2,2380.52,33.15,17.48,8784.93,562394.25,66.86,84.3,3.43,4.29,10.72,13.39,32.7,108.27,50.87,155.21,6.06,0.2,1.11,0.06,1.91,572.54,30.7,64.55,6.53,27.01,6,1.47,6.84,0.97,6.64,1.44,4.05,0.52,3.63,0.47,3.77,0.44,3.77,4.12,1.17,0.124328,0.307212,3.412796,28.37518,4.513176,1.305145,4.318392,0.238052,0.878493,56.239425
"Iron-SI-P",49,"Unique","MA-201426",8.67,1.99,835.14,2570.04,13945.49,95661.87,11648.83,405.48,3997.34,14935.05,5.62,1938.9,130.35,133.41,6864.64,846305.68,73.45,49.09,4.32,3.58,7.16,10.19,7.08,45.92,13.71,62.85,1.68,0.49,0.24,0.01,0.55,179.84,7.77,18.2,1.84,7.19,1.6,0.34,1.88,0.25,1.6,0.42,1.02,0.24,1.05,0.19,1.9,0.14,1.9,1.06,0.46,0.083514,0.257004,1.394549,9.566187,1.164883,0.399734,1.493505,0.19389,0.686464,84.630568
"Iron-SI-P",50,"Unique","MA-201426",15.81,4.66,1059.79,3219.17,28848.91,284685.09,27244.54,1514.55,12533.81,46976.43,7.44,1504.27,20.56,19.33,9275.75,581942.82,28.04,13.39,1.78,0.48,8.44,3.16,34.97,109.13,45.51,113.88,4.87,0.41,0.55,0.07,2.46,542.25,26.88,58.3,5.28,22.12,5.49,1.22,5.64,1.03,5.82,1.26,3.66,0.41,3.41,0.47,3.48,0.32,3.48,3.56,1.1,0.105979,0.321917,2.884891,28.468509,2.724454,1.253381,4.697643,0.150427,0.927575,58.194282
"Iron-SI-P",51,"Unique","MA-201426",13.21,5.62,1424.99,2596.22,30872.11,241273.69,35830.4,1320.75,12888.58,34774.73,6.34,1845.48,43.26,33.82,8292.72,627193.75,147.07,249.88,29.51,1.92,14.18,1.01,33.73,90.54,50.42,137.04,5.65,2.06,0.59,0.07,2.17,582.49,29.52,63.92,6.21,27.61,6.7,1.21,6.86,1,7.2,1.43,3.42,0.41,4.05,0.49,3.07,0.43,3.07,3.62,1.17,0.142499,0.259622,3.087211,24.127369,3.58304,1.288858,3.477473,0.184548,0.829272,62.719375
"Iron-SI-P",52,"Unique","MA-201426",12.4,3.75,1273.23,2901.57,27268.6,232632.17,31708.7,1264.6,10972.25,30323.94,6.67,1914.62,45.64,30.05,8349.01,649786.34,165.82,323.93,19.88,1.39,10.88,2.41,30.06,79.44,40.77,113.1,4.4,0.89,0.82,0.08,1.9,499.48,24.77,52.19,4.81,20.48,4.37,1.16,5.35,0.84,5.19,1.17,3.19,0.39,2.93,0.4,3,0.34,3,3.29,1.22,0.127323,0.290157,2.72686,23.263217,3.17087,1.097225,3.032394,0.191462,0.834901,64.978634
"Iron-SI-P",53,"Mean","MA-201426",13.96,4.7,1240.67,2963.2,30233.95,250305.55,35663.95,1218.08,12889,40949.28,7.36,1884.75,39.43,30.84,8731.26,612430.28,79.82,98.26,10.52,14.62,10.73,6.19,33.44,105.7,45.35,126.64,4.99,0.57,0.75,0.09,2.04,583.69,27.36,59.29,5.72,24.23,5.19,1.19,6.1,0.92,5.85,1.23,3.66,0.47,3.29,0.49,3.35,0.38,3.35,3.57,1.13,0.124067,0.29632,3.023395,25.030555,3.566395,1.2889,4.094928,0.188475,0.873126,61.243028
"Iron-SI-P",54,"Unique","MA-201427",18.03,5.42,3279.77,4989.3,49928.64,310087.76,19610.81,1538.76,14030.17,18604.98,14.98,3951.05,122.89,134.61,3193.23,569474.85,8.89,20.71,5.91,16.4,11.76,0.55,37.18,91.78,28.4,225.87,9.63,1,0.85,0.47,1.82,361.01,22.69,41.7,5.13,21.29,5.74,0.88,5.38,0.61,5.86,0.99,2.62,0.48,3.02,0.45,5.41,0.59,5.41,5.19,4.4,0.327977,0.49893,4.992864,31.008776,1.961081,1.403017,1.860498,0.395105,0.319323,56.947485
"Iron-SI-P",55,"Unique","MA-201427",30.09,12.09,3171.31,6234.62,74375.26,383620.73,19562.21,826.11,19896.1,27152.09,14.79,5014.38,289.49,310.1,4363.38,453575.06,9.33,69.61,9.34,5.22,11.8,6.45,49.67,129.3,57.6,277.37,12.28,0.73,0.88,0.5,2.26,637.11,34.69,72.41,8.83,37.06,8,1.94,8.47,1.33,7.94,1.51,4.38,0.57,4.75,0.7,8.3,0.88,8.3,7.15,13.07,0.317131,0.623462,7.437526,38.362073,1.956221,1.98961,2.715209,0.501438,0.436338,45.357506
"Iron-SI-P",56,"Unique","MA-201427",14.32,4.78,3021.04,3068.18,35592.46,306283.69,33463.14,940.07,15506.13,19333.97,7.52,2164.86,43.34,45.38,4782.8,574696.25,4.39,1.03,1.23,8.24,8.67,0.01,39.23,85.38,35.71,215.54,8.17,0.71,0.39,0.08,1.74,410.57,23.62,45.44,6.24,26.15,6.24,1.1,5.25,1.03,5.97,1.08,3.33,0.45,2.79,0.44,4.99,0.44,4.99,5.22,4.87,0.302104,0.306818,3.559246,30.628369,3.346314,1.550613,1.933397,0.216486,0.47828,57.469625
"Iron-SI-P",57,"Unique","MA-201427",15.96,4.3,1968.8,3702.41,33846.86,252992.93,25257.91,2788.96,11632.39,15149.96,12.04,2329.53,177.09,215.91,4188.33,644889.72,4.5,5.72,6.13,14.03,20.18,1.05,24.75,65.73,28.7,151.46,6.99,2.57,0.87,0.34,0.86,293.76,18.07,38.27,4.56,18.91,4.87,0.95,5.73,0.85,4.5,0.85,2.6,0.34,2.43,0.38,4.28,0.4,4.28,5.2,5.63,0.19688,0.370241,3.384686,25.299293,2.525791,1.163239,1.514996,0.232953,0.418833,64.488972
"Iron-SI-P",58,"Unique","MA-201427",20.19,0.69,5425.16,9589.2,46706.57,282595.61,33123.46,1096.16,8611.12,60592.3,7.4,3086.39,122.49,176.48,1452.13,546494.55,1.98,10.44,4.85,24.94,29.57,2.9,18.33,146.88,19.49,172.9,7.97,1.85,0.25,0.08,0.61,264.83,20.8,41.97,5.07,15.85,2.63,1.02,3.31,0.6,3.59,0.64,1.78,0.26,1.64,0.18,3.92,0.51,3.92,6.23,3.19,0.542516,0.95892,4.670657,28.259561,3.312346,0.861112,6.05923,0.308639,0.145213,54.649455
"Iron-SI-P",59,"Unique","MA-201427",16.32,6.08,2593.08,3993.34,42071.77,247226.88,36951.49,1091.46,14924.54,23975.08,8.87,1961.09,99.9,134.55,3454.94,620425.99,6.55,13.93,7.94,17.31,22.04,3.42,33.49,108.21,34,146.22,6.93,2.05,0.45,0.18,1.04,420.33,27.81,54.61,6.56,28.23,6.53,1.6,5.75,1.05,5.73,0.88,3.49,0.41,2.63,0.39,3.6,0.53,3.6,6.86,6.86,0.259308,0.399334,4.207177,24.722688,3.695149,1.492454,2.397508,0.196109,0.345494,62.042599
"Iron-SI-P",60,"Unique","MA-201427",19.35,2.09,982.61,4940.01,20886.8,305480.01,30119.42,1509.24,5566.96,11344.46,11.23,1793.88,141,163.88,4620.64,611757.31,3.41,6.61,10.42,42.64,12.86,4.01,13.92,46.63,19.65,95.51,4.14,2.18,0.18,0.21,0.53,171.31,11.84,24.37,2.77,11.02,2.62,0.49,3.63,0.39,2.12,0.63,2,0.39,2.08,0.35,3.13,0.27,3.13,3.27,3.7,0.098261,0.494001,2.08868,30.548001,3.011942,0.556696,1.134446,0.179388,0.462064,61.175731
"Iron-SI-P",61,"Unique","MA-201427",22.09,1.75,714.09,5657.23,21139.27,267010.73,33045.86,1350.02,2995.56,6475.54,10.47,2031.73,165.37,189.56,4527.19,654198.12,8.25,25.08,8.12,31.5,14.78,5.7,9.78,21.89,13.34,91.85,3.51,2.52,0.1,0.99,0.13,97.15,6.77,11.11,1.6,7.95,1.16,0.32,1.45,0.43,2.82,0.45,1.63,0.13,1.79,0.26,2.33,0.2,2.33,2.44,2.8,0.071409,0.565723,2.113927,26.701073,3.304586,0.299556,0.647554,0.203173,0.452719,65.419812
"Iron-SI-P",62,"Unique","MA-201427",23.28,4.46,1383.81,4897.45,29968.98,329208.93,35870.52,2430.28,690.33,11606.35,11.31,1744.52,104.49,109.82,4384.27,576834.82,18.08,45.85,15.26,27.27,20.24,9.23,0.42,60.14,27.36,100.76,3.59,4.53,0.19,0.18,0.29,167.87,17.79,41.55,4.85,20.7,4.39,1.13,6.14,0.47,4.43,0.4,2.11,0.2,1.9,0.42,3.18,0.4,3.18,4.93,5.8,0.138381,0.489745,2.996898,32.920893,3.587052,0.069033,1.160635,0.174452,0.438427,57.683482
"Iron-SI-P",63,"Unique","MA-201427",23.68,0.01,1109.11,4504.89,20900.13,327797.83,26503.06,2511.6,6024.25,10366.7,7.42,1369.8,131.45,153.74,4461.63,593416.85,16.32,14.37,14.47,68.67,20.22,6.91,14.98,73.88,26.7,115.5,3.98,3.25,0.11,2.63,0.18,145.62,12.39,27.8,4.08,14.93,4.25,0.83,5.74,0.88,5.32,0.89,1.6,0.19,3.07,0.2,2.95,0.35,2.95,4.33,3.68,0.110911,0.450489,2.090013,32.779783,2.650306,0.602425,1.03667,0.13698,0.446163,59.341685
"Iron-SI-P",64,"Unique","MA-201427",17.75,7.79,2650.55,3442.38,43589.14,301892.37,28184.35,1022.16,14138.47,18111.55,9.61,2727.42,160.96,228.62,8074.58,574596.16,4.38,0.51,5.77,6.09,6.19,0.44,36.93,80,50.86,207.53,7.88,0.33,0.34,0.01,1.95,485.99,32.07,58.41,8.23,34.32,8.33,1.61,7.8,1.21,6.89,1.46,4.43,0.56,3.68,0.52,5.5,0.59,5.5,5.7,6.87,0.265055,0.344238,4.358914,30.189237,2.818435,1.413847,1.811155,0.272742,0.807458,57.459616
"Iron-SI-P",65,"Unique","MA-201427",15.05,5.61,2182.83,4472.85,40827.97,226825.97,34540.39,1379.26,13113.37,19046.33,11.37,2537.86,168.05,214.48,3987.42,649748.96,1.23,1.78,5.54,7.91,24.32,0.16,30.43,78.68,29.98,171.64,8.5,2.51,0.75,0.01,1.05,343.52,20.96,43.75,5.49,22.04,5.59,1.1,6.04,0.73,4.9,1.03,3.04,0.37,2.3,0.36,4.09,0.43,4.09,6.1,6.48,0.218283,0.447285,4.082797,22.682597,3.454039,1.311337,1.904633,0.253786,0.398742,64.974896
"Iron-SI-P",66,"Unique","MA-201427",20.38,4.71,2715.78,4283.16,53327.78,280388.06,44270.57,1083.88,15560.35,22600.74,10.33,2329.64,71.84,60.47,4430.17,567773.53,1.61,3.19,5.05,5.85,25.63,1.01,33.94,93.44,38.13,211.94,10.02,2.48,0.43,0.15,1.3,400,25.21,53.29,6.49,28.34,5.93,1.6,6.09,1.15,6.18,1.28,3.51,0.56,3.4,0.51,5.36,0.56,5.36,7.39,7.9,0.271578,0.428316,5.332778,28.038806,4.427057,1.556035,2.260074,0.232964,0.443017,56.777353
"Iron-SI-P",67,"Unique","MA-201427",18.68,8.01,2611.53,3221.64,44261.83,297018,28439.81,1407.02,13562.89,18199.85,9.57,2827.08,170.07,240.14,7631.95,579219.49,14.89,21.05,5.71,11.47,6.22,0.91,35.43,82.5,52.13,210.18,8.76,0.27,0.42,0.01,1.71,451.18,31.88,57.92,8.4,34.39,7.76,1.83,8.53,1.22,7.64,1.45,3.92,0.56,3.66,0.57,5.66,0.53,5.66,5.56,6.48,0.261153,0.322164,4.426183,29.7018,2.843981,1.356289,1.819985,0.282708,0.763195,57.921949
"Iron-SI-P",68,"Unique","MA-201427",18.53,5.11,2933.89,4272.38,51162.28,322245.28,16614.29,1003.29,15348.97,16593.59,11.4,3849.84,118.19,112.58,3160.13,561524.34,17.12,31.05,4.27,4.22,11.69,0.01,40.18,93.59,31.74,238.85,9.41,1.03,0.89,0.03,1.71,339.68,23.22,43.75,5.38,22.95,4.96,1.1,5.14,0.78,4.68,1.04,2.97,0.4,2.69,0.41,6.64,0.51,6.64,5.96,5.25,0.293389,0.427238,5.116228,32.224528,1.661429,1.534897,1.659359,0.384984,0.316013,56.152434
"Iron-SI-P",69,"Mean","MA-201427",19.27,4.22,2272.6,4748.08,37390.78,286723.55,31076.76,1556.11,10180.77,19505.2,10.09,2382.4,135.91,166.69,4531.11,598406.65,8.19,14.97,7.79,21.83,17.83,2.98,24.38,79.3,31.01,159.53,6.81,2.13,0.42,0.4,0.95,298.44,20.73,41.4,5.29,21.64,4.92,1.13,5.44,0.81,4.9,0.92,2.76,0.37,2.61,0.38,4.22,0.44,4.22,5.33,5.39,0.22726,0.474808,3.739078,28.672355,3.107676,1.018077,1.95052,0.23824,0.453111,59.840665
